Repository: zcesclc/GP-and-ML-models-new

File: AAC concrete dataset large ratio.csv (part 1 of 11)
Idx_Sample,Ref.,Mixture Code in Ref,SiO2,Al2O3,Fe2O3,CaO,MgO,Na2O,K2O,SO3,TiO2,P2O5,SrO,Mn2O3,MnO,LOI,OPC (kg/m3),FA (kg/m3),GGBFS (kg/m3),SF (kg/m3),MK (kg/m3),Other SCM (kg/m3),Coarse aggregate (kg/m3),Fine aggregate (kg in 1m3 mix),Total aggregates (kg in 1m3 mix),Coarse Agg density (kg/m3),Fine Agg density (kg/m3),Total Na2SiO3 (kg in 1m3 of mix),Na2O (l),SiO2 (l),H2O,Total NaOH (kg in 1m3 mix),Concentration (M) NaOH,AL/B,SH/SS,Ms,Ag/B,W/B,Additional water (kg in 1m3 mix),Sp/B,Superplasticizer (kg in 1m3 mix),Total water (in solutions + additional) (kg in 1m3 mix),Initial curing time (day),Initial curing temp (C),Initial curing rest time (day),Final curing temp (C),7d CS,28d CS,1-d Cubic compressive strength (MPa),3-d Cubic compressive strength (MPa),7-d Cubic compressive strength (MPa),14-d Cubic compressive strength (MPa) ,21-d Cubic compressive strength (MPa),28-d Cubic compressive strength (MPa),56-d Cubic compressive strength (MPa),90-d Cubic compressive strength (MPa) ,180-d Cubic compressive strength (MPa),365-d Cubic compressive strength (MPa) ,1-d Cylindrical compressive strength (MPa),2-d Cylindrical compressive strength (MPa),3-d Cylindrical compressive strength (MPa),4-d Cylindrical compressive strength (MPa),5-d Cylindrical compressive strength (MPa),7-d Cylindrical compressive strength (MPa),12-d Cylindrical compressive strength (MPa),14-d Cylindrical compressive strength (MPa),21-d Cylindrical compressive strength (MPa),28-d Cylindrical compressive strength (MPa),56-d Cylindrical compressive strength (MPa) ,90-d Cylindrical compressive strength (MPa),180-d Cylindrical compressive strength (MPa) ,365-d Cylindrical compressive strength (MPa),Slump (mm),flowtable,"CO2 footprint
(kg emision per 1m3 of samples produced and cured)
[108] and [109] used"
1,[2],FA-I,53.36,26.49,10.86,1.34,0.77,0.37,0.8,1.7,1.47,1.43,0,0,,1.39,,476,,,,,1294,554,1848,,,48,14.70%,29.40%,56%,120,8,0.352941176,2.5,2.0,3.9,0.2,0,0,0,108.432,1,60,0,24,13.6, ,,,,,,,,,,,,,,,,17,,,,,,,,,,,124.0487333
2,[2],FA-I,53.36,26.49,10.86,1.34,0.77,0.37,0.8,1.7,1.47,1.43,0,0,,1.39,,476,,,,,1294,554,1848,,,120,14.70%,29.40%,56%,48,8,0.352941176,0.4,2.0,3.9,0.2,0,0,0,99.72,0.166666667,30,0,24,6.4,,,,,,,,,,,,,,,,,8,,,,,,,,,,,83.92352222
3,[2],FA-I,53.36,26.49,10.86,1.34,0.77,0.37,0.8,1.7,1.47,1.43,0,0,,1.39,,476,,,,,1294,554,1848,,,120,14.70%,29.40%,56%,48,8,0.352941176,0.4,2.0,3.9,0.2,0,0,0,99.72,0.166666667,60,0,24,19.2,,,,,,,,,,,,,,,,,24,,,,,,,,,,,87.13185556
4,[2],FA-I,53.36,26.49,10.86,1.34,0.77,0.37,0.8,1.7,1.47,1.43,0,0,,1.39,,476,,,,,1294,554,1848,,,120,14.70%,29.40%,56%,48,8,0.352941176,0.4,2.0,3.9,0.2,0,0,0,99.72,0.166666667,90,0,24,29.6,,,,,,,,,,,,,,,,,37,,,,,,,,,,,90.3401889
5,[2],FA-I,53.36,26.49,10.86,1.34,0.77,0.37,0.8,1.7,1.47,1.43,0,0,,1.39,,476,,,,,1294,554,1848,,,120,14.70%,29.40%,56%,48,8,0.352941176,0.4,2.0,3.9,0.2,0,0,0,99.72,1,30,0,24,16,,,,,,,,,,,,,,,,,20,,,,,,,,,,,86.59713333
6,[2],FA-I,53.36,26.49,10.86,1.34,0.77,0.37,0.8,1.7,1.47,1.43,0,0,,1.39,,476,,,,,1294,554,1848,,,120,14.70%,29.40%,56%,48,8,0.352941176,0.4,2.0,3.9,0.2,0,0,0,99.72,1,60,0,24,45.6,,,,,,,,,,,,,,,,,57,,,,,,,,,,,105.8471333
7,[2],FA-I,53.36,26.49,10.86,1.34,0.77,0.37,0.8,1.7,1.47,1.43,0,0,,1.39,,476,,,,,1294,554,1848,,,120,14.70%,29.40%,56%,48,8,0.352941176,0.4,2.0,3.9,0.2,0,0,0,99.72,1,90,0,24,52.8,,,,,,,,,,,,,,,,,66,,,,,,,,,,,125.0971333
8,[2],FA-I,53.36,26.49,10.86,1.34,0.77,0.37,0.8,1.7,1.47,1.43,0,0,,1.39,,476,,,,,1294,554,1848,,,48,14.70%,29.40%,56%,120,14,0.352941176,2.5,2.0,3.9,0.2,0,0,0,79.632,1,60,0,24,38.4,,,,,,,,,,,,,,,,,48,,,,,,,,,,,179.2007333
9,[2],FA-I,53.36,26.49,10.86,1.34,0.77,0.37,0.8,1.7,1.47,1.43,0,0,,1.39,,476,,,,,1294,554,1848,,,120,14.70%,29.40%,56%,48,14,0.352941176,0.4,2.0,3.9,0.2,0,0,0,88.2,2,30,0,24,39.2,,,,,,,,,,,,,,,,,49,,,,,,,,,,,111.8662667
10,[2],FA-I,53.36,26.49,10.86,1.34,0.77,0.37,0.8,1.7,1.47,1.43,0,0,,1.39,,476,,,,,1294,554,1848,,,120,14.70%,29.40%,56%,48,14,0.352941176,0.4,2.0,3.9,0.2,0,0,0,88.2,0.166666667,60,0,24,20,,,,,,,,,,,,,,,,,25,,,,,,,,,,,109.1926556
11,[2],FA-I,53.36,26.49,10.86,1.34,0.77,0.37,0.8,1.7,1.47,1.43,0,0,,1.39,,476,,,,,1294,554,1848,,,120,14.70%,29.40%,56%,48,14,0.352941176,0.4,2.0,3.9,0.2,0,0,0,88.2,0.166666667,90,0,24,24,,,,,,,,,,,,,,,,,30,,,,,,,,,,,112.4009889
12,[2],FA-I,53.36,26.49,10.86,1.34,0.77,0.37,0.8,1.7,1.47,1.43,0,0,,1.39,,476,,,,,1294,554,1848,,,120,14.70%,29.40%,56%,48,14,0.352941176,0.4,2.0,3.9,0.2,0,0,0,88.2,1,30,0,24,23.2,,,,,,,,,,,,,,,,,29,,,,,,,,,,,108.6579333
13,[2],FA-I,53.36,26.49,10.86,1.34,0.77,0.37,0.8,1.7,1.47,1.43,0,0,,1.39,,476,,,,,1294,554,1848,,,120,14.70%,29.40%,56%,48,14,0.352941176,0.4,2.0,3.9,0.2,0,0,0,88.2,1,60,0,24,54.4,,,,,,,,,,,,,,,,,68,,,,,,,,,,,127.9079333
14,[2],FA-I,53.36,26.49,10.86,1.34,0.77,0.37,0.8,1.7,1.47,1.43,0,0,,1.39,,476,,,,,1294,554,1848,,,120,14.70%,29.40%,56%,48,14,0.352941176,0.4,2.0,3.9,0.2,0,0,0,88.2,1,90,0,24,56,,,,,,,,,,,,,,,,,70,,,,,,,,,,,147.1579333
15,[2],FA-III,48,29,12.7,1.78,0.89,0.39,0.55,0.5,1.67,1.69,0,0,,1.61,,408,,,,,1294,554,1848,,,103,14.70%,29.40%,56%,51.5,14,0.378676471,0.5,2.0,4.5,0.2,16.5,0,0,96.737,1,60,0,24,,,,,,,,,,,,,,,42,,,,,,,,,,,,,,125.2693333
16,[2],FA-III,48,29,12.7,1.78,0.89,0.39,0.55,0.5,1.67,1.69,0,0,,1.61,,408,,,,,1294,554,1848,,,103,14.70%,29.40%,56%,51.5,14,0.378676471,0.5,2.0,4.5,0.2,16.5,0.01004902,4.1,99.197,1,60,0,24,,,,,,,,,,,,,,,41,,,,,,,,,,,,,,132.9773333
17,[2],FA-III,48,29,12.7,1.78,0.89,0.39,0.55,0.5,1.67,1.69,0,0,,1.61,,408,,,,,1294,554,1848,,,103,14.70%,29.40%,56%,51.5,14,0.378676471,0.5,2.0,4.5,0.2,16.5,0.020098039,8.2,101.657,1,60,0,24,,,,,,,,,,,,,,,41,,,,,,,,,,,,,,140.6853333
18,[2],FA-III,48,29,12.7,1.78,0.89,0.39,0.55,0.5,1.67,1.69,0,0,,1.61,,408,,,,,1294,554,1848,,,103,14.70%,29.40%,56%,51.5,14,0.378676471,0.5,2.0,4.5,0.3,16.5,0.03995098,16.3,106.517,1,60,0,24,,,,,,,,,,,,,,,36,,,,,,,,,,,,,,155.9133333
19,[2],FA-II,47.8,24.4,17.4,2.42,1.99,0.31,0.55,0.29,1.328,2,0,0,,1.1,,408,,,,,1201,647,1848,,,103,14.70%,29.40%,56%,41,12,0.352941176,0.398058252,2.0,4.5,0.2,14.3,0.01495098,6.1,96.857,1,60,0,24,32,,,,,,,,,,,,,,,,,40,,,,,,,,,209,,119.1959333
20,[2],FA-II,47.8,24.4,17.4,2.42,1.99,0.31,0.55,0.29,1.328,2,0,0,,1.1,,408,,,,,1201,647,1848,,,103,14.70%,29.40%,56%,41,12,0.352941176,0.398058252,2.0,4.5,0.2,14.3,0.01495098,6.1,96.857,1,60,1,24,32.8,,,,,,,,,,,,,,,,,41,,,,,,,,,209,,119.1959333
21,[2],FA-II,47.8,24.4,17.4,2.42,1.99,0.31,0.55,0.29,1.328,2,0,0,,1.1,,408,,,,,1201,647,1848,,,103,14.70%,29.40%,56%,41,12,0.352941176,0.398058252,2.0,4.5,0.2,14.3,0.01495098,6.1,96.857,1,60,2,24,38.4,,,,,,,,,,,,,,,,,48,,,,,,,,,209,,119.1959333
22,[2],FA-II,47.8,24.4,17.4,2.42,1.99,0.31,0.55,0.29,1.328,2,0,0,,1.1,,408,,,,,1201,647,1848,,,103,14.70%,29.40%,56%,41,12,0.352941176,0.398058252,2.0,4.5,0.2,14.3,0.01495098,6.1,96.857,1,60,3,24,40,,,,,,,,,,,,,,,,,50,,,,,,,,,209,,119.1959333
23,[2],FA-II,47.8,24.4,17.4,2.42,1.99,0.31,0.55,0.29,1.328,2,0,0,,1.1,,408,,,,,1201,647,1848,,,103,14.70%,29.40%,56%,41,12,0.352941176,0.398058252,2.0,4.5,0.2,14.3,0.01495098,6.1,96.857,1,60,4,24,39.2,,,,,,,,,,,,,,,,,49,,,,,,,,,209,,119.1959333
24,[2],FA-II,47.8,24.4,17.4,2.42,1.99,0.31,0.55,0.29,1.328,2,0,0,,1.1,,408,,,,,1201,647,1848,,,103,14.70%,29.40%,56%,41,14,0.352941176,0.398058252,2.0,4.5,0.2,17.6,0.01495098,6.1,96.877,1,60,0,24,34.4,,,,,,,,,,,,,,,,,43,,,,,,,,,215,,125.4771333
25,[2],FA-II,47.8,24.4,17.4,2.42,1.99,0.31,0.55,0.29,1.328,2,0,0,,1.1,,408,,,,,1201,647,1848,,,103,14.70%,29.40%,56%,41,14,0.352941176,0.398058252,2.0,4.5,0.2,17.6,0.01495098,6.1,96.877,1,60,1,24,42.4,,,,,,,,,,,,,,,,,53,,,,,,,,,215,,125.4771333
26,[2],FA-II,47.8,24.4,17.4,2.42,1.99,0.31,0.55,0.29,1.328,2,0,0,,1.1,,408,,,,,1201,647,1848,,,103,14.70%,29.40%,56%,41,14,0.352941176,0.398058252,2.0,4.5,0.2,17.6,0.01495098,6.1,96.877,1,60,2,24,44.8,,,,,,,,,,,,,,,,,56,,,,,,,,,215,,125.4771333
27,[2],FA-II,47.8,24.4,17.4,2.42,1.99,0.31,0.55,0.29,1.328,2,0,0,,1.1,,408,,,,,1201,647,1848,,,103,14.70%,29.40%,56%,41,14,0.352941176,0.398058252,2.0,4.5,0.2,17.6,0.01495098,6.1,96.877,1,60,3,24,45.6,,,,,,,,,,,,,,,,,57,,,,,,,,,215,,125.4771333
28,[2],FA-II,47.8,24.4,17.4,2.42,1.99,0.31,0.55,0.29,1.328,2,0,0,,1.1,,408,,,,,1201,647,1848,,,103,14.70%,29.40%,56%,41,14,0.352941176,0.398058252,2.0,4.5,0.2,17.6,0.01495098,6.1,96.877,1,60,4,24,45.6,,,,,,,,,,,,,,,,,57,,,,,,,,,215,,125.4771333
29,[2],FA-II,47.8,24.4,17.4,2.42,1.99,0.31,0.55,0.29,1.328,2,0,0,,1.1,,408,,,,,1201,647,1848,,,103,14.70%,29.40%,56%,41,14,0.352941176,0.398058252,2.0,4.5,0.2,17.6,0.01495098,6.1,96.877,1,60,5,24,46.4,,,,,,,,,,,,,,,,,58,,,,,,,,,215,,125.4771333
30,[2],FA-II,47.8,24.4,17.4,2.42,1.99,0.31,0.55,0.29,1.328,2,0,0,,1.1,,408,,,,,1201,647,1848,,,103,14.70%,29.40%,56%,41,12,0.352941176,0.398058252,2.0,4.5,0.2,14.3,0.01495098,6.1,96.857,1,60,0,24,30.4,,,,,,,,,,,,,,,,,38,,,,,,,,,225,,119.1959333
31,[2],FA-II,47.8,24.4,17.4,2.42,1.99,0.31,0.55,0.29,1.328,2,0,0,,1.1,,408,,,,,1201,647,1848,,,103,14.70%,29.40%,56%,41,12,0.352941176,0.398058252,2.0,4.5,0.2,14.3,0.01495098,6.1,96.857,1,60,1,24,42.4,,,,,,,,,,,,,,,,,53,,,,,,,,,225,,119.1959333
32,[2],FA-II,47.8,24.4,17.4,2.42,1.99,0.31,0.55,0.29,1.328,2,0,0,,1.1,,408,,,,,1201,647,1848,,,103,14.70%,29.40%,56%,41,12,0.352941176,0.398058252,2.0,4.5,0.2,14.3,0.01495098,6.1,96.857,1,60,2,24,44.8,,,,,,,,,,,,,,,,,56,,,,,,,,,225,,119.1959333
33,[2],FA-II,47.8,24.4,17.4,2.42,1.99,0.31,0.55,0.29,1.328,2,0,0,,1.1,,408,,,,,1201,647,1848,,,103,14.70%,29.40%,56%,41,12,0.352941176,0.398058252,2.0,4.5,0.2,14.3,0.01495098,6.1,96.857,1,60,3,24,47.2,,,,,,,,,,,,,,,,,59,,,,,,,,,225,,119.1959333
34,[2],FA-II,47.8,24.4,17.4,2.42,1.99,0.31,0.55,0.29,1.328,2,0,0,,1.1,,408,,,,,1201,647,1848,,,103,14.70%,29.40%,56%,41,12,0.352941176,0.398058252,2.0,4.5,0.2,14.3,0.01495098,6.1,96.857,1,60,4,24,47.2,,,,,,,,,,,,,,,,,59,,,,,,,,,225,,119.1959333
35,[2],FA-II,47.8,24.4,17.4,2.42,1.99,0.31,0.55,0.29,1.328,2,0,0,,1.1,,408,,,,,1201,647,1848,,,103,14.70%,29.40%,56%,41,12,0.352941176,0.398058252,2.0,4.5,0.2,14.3,0.01495098,6.1,96.857,1,60,5,24,47.2,,,,,,,,,,,,,,,,,59,,,,,,,,,225,,119.1959333
36,[2],FA-II,47.8,24.4,17.4,2.42,1.99,0.31,0.55,0.29,1.328,2,0,0,,1.1,,408,,,,,1201,647,1848,,,103,14.70%,29.40%,56%,41,8,0.352941176,0.398058252,2.0,4.5,0.2,0,0.01495098,6.1,89.117,1,60,0,24,50.4,,,,,,,,,,,,,,,,,63,,,,,,,,,60,,106.6335333
37,[2],FA-II,47.8,24.4,17.4,2.42,1.99,0.31,0.55,0.29,1.328,2,0,0,,1.1,,408,,,,,1201,647,1848,,,103,14.70%,29.40%,56%,41,8,0.352941176,0.398058252,2.0,4.5,0.2,0,0.01495098,6.1,89.117,1,60,1,24,59.2,,,,,,,,,,,,,,,,,74,,,,,,,,,60,,106.6335333
38,[2],FA-II,47.8,24.4,17.4,2.42,1.99,0.31,0.55,0.29,1.328,2,0,0,,1.1,,408,,,,,1201,647,1848,,,103,14.70%,29.40%,56%,41,8,0.352941176,0.398058252,2.0,4.5,0.2,0,0.01495098,6.1,89.117,1,60,2,24,58.4,,,,,,,,,,,,,,,,,73,,,,,,,,,60,,106.6335333
39,[2],FA-II,47.8,24.4,17.4,2.42,1.99,0.31,0.55,0.29,1.328,2,0,0,,1.1,,408,,,,,1201,647,1848,,,103,14.70%,29.40%,56%,41,8,0.352941176,0.398058252,2.0,4.5,0.2,0,0.01495098,6.1,89.117,1,60,3,24,60.8,,,,,,,,,,,,,,,,,76,,,,,,,,,60,,106.6335333
40,[2],FA-II,47.8,24.4,17.4,2.42,1.99,0.31,0.55,0.29,1.328,2,0,0,,1.1,,408,,,,,1201,647,1848,,,103,14.70%,29.40%,56%,41,8,0.352941176,0.398058252,2.0,4.5,0.2,0,0.01495098,6.1,89.117,1,60,4,24,60,,,,,,,,,,,,,,,,,75,,,,,,,,,60,,106.6335333
41,[2],FA-II,47.8,24.4,17.4,2.42,1.99,0.31,0.55,0.29,1.328,2,0,0,,1.1,,408,,,,,1201,647,1848,,,103,14.70%,29.40%,56%,41,8,0.352941176,0.398058252,2.0,4.5,0.2,0,0.01495098,6.1,89.117,1,60,5,24,61.6,,,,,,,,,,,,,,,,,77,,,,,,,,,60,,106.6335333
42,[2],FA-I,53.36,26.49,10.86,1.34,0.77,0.37,0.8,1.7,1.47,1.43,0,0,,1.39,,408,,,,,1294,554,1848,,,103,14.70%,29.40%,56%,41,14,0.352941176,0.398058252,2.0,4.5,0.2,0,0.020098039,8.2,80.537,1,30,0,24,35.2,,,,,,,,,,,,,,,,,44,,,,,,,,,,,110.1751333
43,[2],FA-I,53.36,26.49,10.86,1.34,0.77,0.37,0.8,1.7,1.47,1.43,0,0,,1.39,,408,,,,,1294,554,1848,,,103,14.70%,29.40%,56%,41,14,0.352941176,0.398058252,2.0,4.5,0.2,0,0.020098039,8.2,80.537,1,45,0,24,44,,,,,,,,,,,,,,,,,55,,,,,,,,,,,119.8001333
44,[2],FA-I,53.36,26.49,10.86,1.34,0.77,0.37,0.8,1.7,1.47,1.43,0,0,,1.39,,408,,,,,1294,554,1848,,,103,14.70%,29.40%,56%,41,14,0.352941176,0.398058252,2.0,4.5,0.2,0,0.020098039,8.2,80.537,1,60,0,24,47.2,,,,,,,,,,,,,,,,,59,,,,,,,,,,,129.4251333
45,[2],FA-I,53.36,26.49,10.86,1.34,0.77,0.37,0.8,1.7,1.47,1.43,0,0,,1.39,,408,,,,,1294,554,1848,,,103,14.70%,29.40%,56%,41,14,0.352941176,0.398058252,2.0,4.5,0.2,0,0.020098039,8.2,80.537,1,75,0,24,52,,,,,,,,,,,,,,,,,65,,,,,,,,,,,139.0501333
46,[2],FA-I,53.36,26.49,10.86,1.34,0.77,0.37,0.8,1.7,1.47,1.43,0,0,,1.39,,408,,,,,1294,554,1848,,,103,14.70%,29.40%,56%,41,14,0.352941176,0.398058252,2.0,4.5,0.2,0,0.020098039,8.2,80.537,1,90,0,24,56.8,,,,,,,,,,,,,,,,,71,,,,,,,,,,,148.6751333
47,[2],FA-I,53.36,26.49,10.86,1.34,0.77,0.37,0.8,1.7,1.47,1.43,0,0,,1.39,,408,,,,,1294,554,1848,,,103,14.70%,29.40%,56%,41,14,0.352941176,0.398058252,2.0,4.5,0.2,10.7,0.020098039,8.2,91.237,1,30,0,24,28,,,,,,,,,,,,,,,,,35,,,,,,,,,,,110.1751333
48,[2],FA-I,53.36,26.49,10.86,1.34,0.77,0.37,0.8,1.7,1.47,1.43,0,0,,1.39,,408,,,,,1294,554,1848,,,103,14.70%,29.40%,56%,41,14,0.352941176,0.398058252,2.0,4.5,0.2,10.7,0.020098039,8.2,91.237,1,45,0,24,33.6,,,,,,,,,,,,,,,,,42,,,,,,,,,,,119.8001333
49,[2],FA-I,53.36,26.49,10.86,1.34,0.77,0.37,0.8,1.7,1.47,1.43,0,0,,1.39,,408,,,,,1294,554,1848,,,103,14.70%,29.40%,56%,41,14,0.352941176,0.398058252,2.0,4.5,0.2,10.7,0.020098039,8.2,91.237,1,75,0,24,48,,,,,,,,,,,,,,,,,60,,,,,,,,,,,139.0501333
50,[2],FA-I,53.36,26.49,10.86,1.34,0.77,0.37,0.8,1.7,1.47,1.43,0,0,,1.39,,408,,,,,1294,554,1848,,,103,14.70%,29.40%,56%,41,14,0.352941176,0.398058252,2.0,4.5,0.2,10.7,0.020098039,8.2,91.237,1,90,0,24,47.2,,,,,,,,,,,,,,,,,59,,,,,,,,,,,148.6751333
51,[2],FA-I,53.36,26.49,10.86,1.34,0.77,0.37,0.8,1.7,1.47,1.43,0,0,,1.39,,408,,,,,1294,554,1848,,,103,14.70%,29.40%,56%,41,14,0.352941176,0.398058252,2.0,4.5,0.2,21.3,0.020098039,8.2,101.837,1,30,0,24,25.6,,,,,,,,,,,,,,,,,32,,,,,,,,,,,110.1751333
52,[2],FA-I,53.36,26.49,10.86,1.34,0.77,0.37,0.8,1.7,1.47,1.43,0,0,,1.39,,408,,,,,1294,554,1848,,,103,14.70%,29.40%,56%,41,14,0.352941176,0.398058252,2.0,4.5,0.2,21.3,0.020098039,8.2,101.837,1,45,0,24,29.6,,,,,,,,,,,,,,,,,37,,,,,,,,,,,119.8001333
53,[2],FA-I,53.36,26.49,10.86,1.34,0.77,0.37,0.8,1.7,1.47,1.43,0,0,,1.39,,408,,,,,1294,554,1848,,,103,14.70%,29.40%,56%,41,14,0.352941176,0.398058252,2.0,4.5,0.2,21.3,0.020098039,8.2,101.837,1,60,0,24,35.2,,,,,,,,,,,,,,,,,44,,,,,,,,,,,129.4251333
54,[2],FA-I,53.36,26.49,10.86,1.34,0.77,0.37,0.8,1.7,1.47,1.43,0,0,,1.39,,408,,,,,1294,554,1848,,,103,14.70%,29.40%,56%,41,14,0.352941176,0.398058252,2.0,4.5,0.2,21.3,0.020098039,8.2,101.837,1,75,0,24,35.2,,,,,,,,,,,,,,,,,44,,,,,,,,,,,139.0501333
55,[2],FA-I,53.36,26.49,10.86,1.34,0.77,0.37,0.8,1.7,1.47,1.43,0,0,,1.39,,408,,,,,1294,554,1848,,,103,14.70%,29.40%,56%,41,14,0.352941176,0.398058252,2.0,4.5,0.2,21.3,0.020098039,8.2,101.837,1,90,0,24,35.2,,,,,,,,,,,,,,,,,44,,,,,,,,,,,148.6751333
56,[2],FA-II,47.8,24.4,17.4,2.42,1.99,0.31,0.55,0.29,1.328,2,0,0,,1.1,,408,,,,,1201,647,1848,,,103,14.70%,29.40%,56%,41,8,0.352941176,0.398058252,2.0,4.5,0.2,0,0.01495098,6.1,89.117,1,60,0,24,44,,,,,,,,,,,,,,,,,55,,,,,,,,,32,,106.6335333
57,[2],FA-II,47.8,24.4,17.4,2.42,1.99,0.31,0.55,0.29,1.328,2,0,0,,1.1,,408,,,,,1201,647,1848,,,103,14.70%,29.40%,56%,41,8,0.352941176,0.398058252,2.0,4.5,0.2,0,0.01495098,6.1,89.117,1,60,0,24,37.6,,,,,,,,,,,,,,,,,47,,,,,,,,,32,,106.6335333
58,[2],FA-II,47.8,24.4,17.4,2.42,1.99,0.31,0.55,0.29,1.328,2,0,0,,1.1,,408,,,,,1201,647,1848,,,103,14.70%,29.40%,56%,41,10,0.352941176,0.398058252,2.0,4.5,0.2,7.5,0.01495098,6.1,93.337,1,60,0,24,42.4,,,,,,,,,,,,,,,,,53,,,,,,,,,112,,112.9147333
59,[2],FA-II,47.8,24.4,17.4,2.42,1.99,0.31,0.55,0.29,1.328,2,0,0,,1.1,,408,,,,,1201,647,1848,,,103,14.70%,29.40%,56%,41,10,0.352941176,0.398058252,2.0,4.5,0.2,7.5,0.01495098,6.1,93.337,1,60,0,24,36,,,,,,,,,,,,,,,,,45,,,,,,,,,112,,112.9147333
60,[2],FA-II,47.8,24.4,17.4,2.42,1.99,0.31,0.55,0.29,1.328,2,0,0,,1.1,,408,,,,,1201,647,1848,,,103,14.70%,29.40%,56%,41,12,0.352941176,0.398058252,2.0,4.5,0.2,14.4,0.01495098,6.1,96.957,1,60,0,24,40.8,,,,,,,,,,,,,,,,,51,,,,,,,,,162,,119.1959333
61,[2],FA-II,47.8,24.4,17.4,2.42,1.99,0.31,0.55,0.29,1.328,2,0,0,,1.1,,408,,,,,1201,647,1848,,,103,14.70%,29.40%,56%,41,12,0.352941176,0.398058252,2.0,4.5,0.2,14.4,0.01495098,6.1,96.957,1,60,0,24,33.6,,,,,,,,,,,,,,,,,42,,,,,,,,,162,,119.1959333
62,[2],FA-II,47.8,24.4,17.4,2.42,1.99,0.31,0.55,0.29,1.328,2,0,0,,1.1,,408,,,,,1201,647,1848,,,103,14.70%,29.40%,56%,41,14,0.352941176,0.398058252,2.0,4.5,0.2,20.7,0.01495098,6.1,99.977,1,60,0,24,36,,,,,,,,,,,,,,,,,45,,,,,,,,,214,,125.4771333
63,[2],FA-II,47.8,24.4,17.4,2.42,1.99,0.31,0.55,0.29,1.328,2,0,0,,1.1,,408,,,,,1201,647,1848,,,103,14.70%,29.40%,56%,41,14,0.352941176,0.398058252,2.0,4.5,0.2,20.7,0.01495098,6.1,99.977,1,60,0,24,32,,,,,,,,,,,,,,,,,40,,,,,,,,,214,,125.4771333
64,[2],FA-II,47.8,24.4,17.4,2.42,1.99,0.31,0.55,0.29,1.328,2,0,0,,1.1,,408,,,,,1201,647,1848,,,103,14.70%,29.40%,56%,41,16,0.352941176,0.398058252,2.0,4.5,0.3,26.5,0.01495098,6.1,102.497,1,60,0,24,37.6,,,,,,,,,,,,,,,,,47,,,,,,,,,240,,131.7583333
65,[2],FA-II,47.8,24.4,17.4,2.42,1.99,0.31,0.55,0.29,1.328,2,0,0,,1.1,,408,,,,,1201,647,1848,,,103,14.70%,29.40%,56%,41,16,0.352941176,0.398058252,2.0,4.5,0.3,26.5,0.01495098,6.1,102.497,1,60,0,24,32,,,,,,,,,,,,,,,,,40,,,,,,,,,240,,131.7583333
68,[2],FA-II,47.8,24.4,17.4,2.42,1.99,0.31,0.55,0.29,1.328,2,0,0,,1.1,,408,,,,,1294,554,1848,,,103,14.70%,29.40%,56%,41,14,0.352941176,0.398058252,2.0,4.5,0.2,0,0.01495098,6.1,79.277,1,90,0,24,,,,,,,,,,,,,,,,,,,,,,,,89,,,,,144.7271333
69,[2],FA-II,47.8,24.4,17.4,2.42,1.99,0.31,0.55,0.29,1.328,2,0,0,,1.1,,408,,,,,1294,554,1848,,,103,14.70%,29.40%,56%,41,8,0.352941176,0.398058252,2.0,4.5,0.2,0,0.01495098,6.1,89.117,1,90,0,24,,,,,,,,,,,,,,,,,,,,,,,,68,,,,,125.8835333
70,[2],FA-II,47.8,24.4,17.4,2.42,1.99,0.31,0.55,0.29,1.328,2,0,0,,1.1,,408,,,,,1294,554,1848,,,103,14.70%,29.40%,56%,41,8,0.352941176,0.398058252,2.0,4.5,0.2,0,0.01495098,6.1,89.117,1,90,0,24,,,,,,,,,,,,,,,,,,,,,,,,55,,,,,125.8835333
71,[2],FA-II,47.8,24.4,17.4,2.42,1.99,0.31,0.55,0.29,1.328,2,0,0,,1.1,,408,,,,,1294,554,1848,,,103,14.70%,29.40%,56%,41,8,0.352941176,0.398058252,2.0,4.5,0.2,0,0.01495098,6.1,89.117,1,90,0,24,,,,,,,,,,,,,,,,,,,,,,,,44,,,,,125.8835333
72,[2],FA-II,47.8,24.4,17.4,2.42,1.99,0.31,0.55,0.29,1.328,2,0,0,,1.1,,408,,,,,1201,647,1848,,,103,14.70%,29.40%,56%,41,14,0.352941176,0.398058252,2.0,4.5,0.2,10.3,0.01495098,6.1,89.577,1,60,3,24,,,,,,,,,,,,,,,,,,,,85,,,,,,,,,125.4771333
73,[2],FA-II,47.8,24.4,17.4,2.42,1.99,0.31,0.55,0.29,1.328,2,0,0,,1.1,,408,,,,,1201,647,1848,,,103,14.70%,29.40%,56%,41,14,0.352941176,0.398058252,2.0,4.5,0.2,15.5,0.01495098,6.1,94.777,1,60,3,24,,,,,,,,,,,,,,,,,,,,77,,,,,,,,,125.4771333
74,[2],FA-II,47.8,24.4,17.4,2.42,1.99,0.31,0.55,0.29,1.328,2,0,0,,1.1,,408,,,,,1201,647,1848,,,103,14.70%,29.40%,56%,41,16,0.352941176,0.398058252,2.0,4.5,0.2,18.5,0.01495098,6.1,94.497,1,60,3,24,,,,,,,,,,,,,,,,,,,,73,,,,,,,,,131.7583333
75,[2],FA-II,47.8,24.4,17.4,2.42,1.99,0.31,0.55,0.29,1.328,2,0,0,,1.1,,408,,,,,1201,647,1848,,,103,14.70%,29.40%,56%,41,16,0.352941176,0.398058252,2.0,4.5,0.2,18.5,0.01495098,6.1,94.497,1,90,3,24,,,,,,,,,,,,,,,,,,,,84,,,,,,,,,151.0083333
76,[2],FA-II,47.8,24.4,17.4,2.42,1.99,0.31,0.55,0.29,1.328,2,0,0,,1.1,,408,,,,,1201,647,1848,,,103,14.70%,29.40%,56%,41,14,0.352941176,0.398058252,2.0,4.5,0.2,17.6,0.01495098,6.1,96.877,1,60,3,24,,,,,,,,,,,,,,,,,,,,57,,,,,,,,,125.4771333
77,[2],FA-II,47.8,24.4,17.4,2.42,1.99,0.31,0.55,0.29,1.328,2,0,0,,1.1,,408,,,,,1309,561,1870,,,88,14.70%,29.40%,56%,35,14,0.301470588,0.397727273,2.0,4.6,0.2,16.5,0.020098039,8.2,86.012,1,90,0,24,,,,,,,,,,,,,29,,,,,,,,,,,,,,,,136.9463333
78,[2],FA-II,47.8,24.4,17.4,2.42,1.99,0.31,0.55,0.29,1.328,2,0,0,,1.1,,408,,,,,1309,561,1870,,,88,14.70%,29.40%,56%,35,14,0.301470588,0.397727273,2.0,4.6,0.2,16.5,0.020098039,8.2,86.012,1,90,0,24,24,,,,,,,,,,,,,,,,,30,,,,,,,,,,,136.9463333
79,[2],FA-II,47.8,24.4,17.4,2.42,1.99,0.31,0.55,0.29,1.328,2,0,0,,1.1,,408,,,,,1309,561,1870,,,88,14.70%,29.40%,56%,35,14,0.301470588,0.397727273,2.0,4.6,0.2,16.5,0.020098039,8.2,86.012,1,90,0,24,,26.4,,,,,,,,,,,,,,,,,,,,33,,,,,,,136.9463333
80,[2],FA-II,47.8,24.4,17.4,2.42,1.99,0.31,0.55,0.29,1.328,2,0,0,,1.1,,408,,,,,1309,561,1870,,,88,14.70%,29.40%,56%,35,14,0.301470588,0.397727273,2.0,4.6,0.2,0.0,0.020098039,8.2,86.012,1,90,0,24,,31.2,,,,,,,,,,,,,,,,,,,,39,,,,,,,136.9463333
81,[2],FA-II,47.8,24.4,17.4,2.42,1.99,0.31,0.55,0.29,1.328,2,0,0,,1.1,,408,,,,,1309,561,1870,,,88,14.70%,29.40%,56%,35,14,0.301470588,0.397727273,2.0,4.6,0.2,0.0,0.020098039,8.2,90.212,1,90,0,24,,,,,,,,,,,,,24,,,,,,,,,,,,,,,,136.9463333
82,[2],FA-II,47.8,24.4,17.4,2.42,1.99,0.31,0.55,0.29,1.328,2,0,0,,1.1,,408,,,,,1309,561,1870,,,88,14.70%,29.40%,56%,35,14,0.301470588,0.397727273,2.0,4.6,0.2,0.0,0.020098039,8.2,90.212,1,90,0,24,20.8,,,,,,,,,,,,,,,,,26,,,,,,,,,,,136.9463333
83,[2],FA-II,47.8,24.4,17.4,2.42,1.99,0.31,0.55,0.29,1.328,2,0,0,,1.1,,408,,,,,1309,561,1870,,,88,14.70%,29.40%,56%,35,14,0.301470588,0.397727273,2.0,4.6,0.2,0.0,0.020098039,8.2,90.212,1,90,0,24,,22.4,,,,,,,,,,,,,,,,,,,,28,,,,,,,136.9463333
84,[2],FA-II,47.8,24.4,17.4,2.42,1.99,0.31,0.55,0.29,1.328,2,0,0,,1.1,,408,,,,,1309,561,1870,,,88,14.70%,29.40%,56%,35,14,0.301470588,0.397727273,2.0,4.6,0.2,0.0,0.020098039,8.2,90.212,1,90,0,24,,26.4,,,,,,,,,,,,,,,,,,,,33,,,,,,,136.9463333
85,[2],FA-II,47.8,24.4,17.4,2.42,1.99,0.31,0.55,0.29,1.328,2,0,0,,1.1,,408,,,,,1309,561,1870,,,88,14.70%,29.40%,56%,35,14,0.301470588,0.397727273,2.0,4.6,0.2,0.0,0.020098039,8.2,94.312,1,90,0,24,,,,,,,,,,,,,17,,,,,,,,,,,,,,,,136.9463333
86,[2],FA-II,47.8,24.4,17.4,2.42,1.99,0.31,0.55,0.29,1.328,2,0,0,,1.1,,408,,,,,1309,561,1870,,,88,14.70%,29.40%,56%,35,14,0.301470588,0.397727273,2.0,4.6,0.2,0.0,0.020098039,8.2,94.312,1,90,0,24,14.4,,,,,,,,,,,,,,,,,18,,,,,,,,,,,136.9463333
87,[2],FA-II,47.8,24.4,17.4,2.42,1.99,0.31,0.55,0.29,1.328,2,0,0,,1.1,,408,,,,,1309,561,1870,,,88,14.70%,29.40%,56%,35,14,0.301470588,0.397727273,2.0,4.6,0.2,0.0,0.020098039,8.2,94.312,1,90,0,24,,15.2,,,,,,,,,,,,,,,,,,,,19,,,,,,,136.9463333
88,[2],FA-II,47.8,24.4,17.4,2.42,1.99,0.31,0.55,0.29,1.328,2,0,0,,1.1,,408,,,,,1309,561,1870,,,88,14.70%,29.40%,56%,35,14,0.301470588,0.397727273,2.0,4.6,0.2,0.0,0.020098039,8.2,94.312,1,90,0,24,,20,,,,,,,,,,,,,,,,,,,,25,,,,,,,136.9463333
89,[2],FA-II,47.8,24.4,17.4,2.42,1.99,0.31,0.55,0.29,1.328,2,0,0,,1.1,,408,,,,,1309,561,1870,,,103,14.70%,29.40%,56%,51,14,0.37745098,0.495145631,2.0,4.6,0.3,0.0,0.01495098,6.1,104.377,1,60,0,24,,,,,,,,,,,,,,,,36,,,,,,,,,,,,,136.3067333
90,[2],FA-II,47.8,24.4,17.4,2.42,1.99,0.31,0.55,0.29,1.328,2,0,0,,1.1,,408,,,,,1309,561,1870,,,103,14.70%,29.40%,56%,51,14,0.37745098,0.495145631,2.0,4.6,0.3,0.0,0.01495098,6.1,104.377,1,60,0,24,29.6,,,,,,,,,,,,,,,,,37,,,,,,,,,,,136.3067333
91,[2],FA-II,47.8,24.4,17.4,2.42,1.99,0.31,0.55,0.29,1.328,2,0,0,,1.1,,408,,,,,1309,561,1870,,,103,14.70%,29.40%,56%,51,14,0.37745098,0.495145631,2.0,4.6,0.3,0.0,0.01495098,6.1,104.377,1,60,0,24,,,,,,,,,,,,,,,,,,,,38,,,,,,,,,136.3067333
92,[2],FA-II,47.8,24.4,17.4,2.42,1.99,0.31,0.55,0.29,1.328,2,0,0,,1.1,,408,,,,,1309,561,1870,,,103,14.70%,29.40%,56%,51,14,0.37745098,0.495145631,2.0,4.6,0.3,0.0,0.01495098,6.1,104.377,1,60,0,24,,28.8,,,,,,,,,,,,,,,,,,,,36,,,,,,,136.3067333
93,[2],FA-II,47.8,24.4,17.4,2.42,1.99,0.31,0.55,0.29,1.328,2,0,0,,1.1,,408,,,,,1309,561,1870,,,103,14.70%,29.40%,56%,51,14,0.37745098,0.495145631,2.0,4.6,0.3,0.0,0.01495098,6.1,104.377,1,60,0,24,,,,,,,,,,,,,15,,,,,,,,,,,,,,,,136.3067333
94,[2],FA-II,47.8,24.4,17.4,2.42,1.99,0.31,0.55,0.29,1.328,2,0,0,,1.1,,408,,,,,1309,561,1870,,,103,14.70%,29.40%,56%,51,14,0.37745098,0.495145631,2.0,4.6,0.3,0.0,0.01495098,6.1,102.277,1,60,0,24,,,,,,,,,,,,,,34,,,,,,,,,,,,,,,136.3067333
95,[2],FA-II,47.8,24.4,17.4,2.42,1.99,0.31,0.55,0.29,1.328,2,0,0,,1.1,,408,,,,,1309,561,1870,,,103,14.70%,29.40%,56%,51,14,0.37745098,0.495145631,2.0,4.6,0.3,0.0,0.01495098,6.1,102.277,1,90,0,24,,,,,,,,,,,,,21,,,,,,,,,,,,,,,,155.5567333
96,[2],FA-II,47.8,24.4,17.4,2.42,1.99,0.31,0.55,0.29,1.328,2,0,0,,1.1,,408,,,,,1309,561,1870,,,103,14.70%,29.40%,56%,51,14,0.37745098,0.495145631,2.0,4.6,0.3,0.0,0.01495098,6.1,102.277,1,90,0,24,,,,,,,,,,,,,,,,,,,44,,,,,,,,,,155.5567333
97,[2],FA-II,47.8,24.4,17.4,2.42,1.99,0.31,0.55,0.29,1.328,2,0,0,,1.1,,408,,,,,1309,561,1870,,,103,14.70%,29.40%,56%,51,14,0.37745098,0.495145631,2.0,4.6,0.3,0.0,0.01495098,6.1,102.277,1,60,0,24,,,,,,,,,,,,,,,,36,,,,,,,,,,,,,136.3067333
98,[2],FA-II,47.8,24.4,17.4,2.42,1.99,0.31,0.55,0.29,1.328,2,0,0,,1.1,,408,,,,,1309,561,1870,,,103,14.70%,29.40%,56%,51,14,0.37745098,0.495145631,2.0,4.6,0.3,0.0,0.01495098,6.1,102.277,1,60,0,24,,,,,,,,,,,,,,,,,37,,,,,,,,,,,,136.3067333
99,[2],FA-II,47.8,24.4,17.4,2.42,1.99,0.31,0.55,0.29,1.328,2,0,0,,1.1,,476,,,,,1294,554,1848,,,120,14.70%,29.40%,56%,48,8,0.352941176,0.4,2.0,3.9,0.2,0.0,0,0,99.72,1,60,0,24,46.4,48,,,,,,,,,,,,,61,,,58,,64,,60,61,63,,,,,105.8471333
100,[2],FA-II,47.8,24.4,17.4,2.42,1.99,0.31,0.55,0.29,1.328,2,0,0,,1.1,,476,,,,,1294,554,1848,,,120,14.70%,29.40%,56%,48,8,0.352941176,0.4,2.0,3.9,0.2,0.0,0,0,99.72,0.166666667,60,0,24,20,,,,,,,,,,,,,,,,,25,,,,,,,,,,,87.13185556
101,[2],FA-II,47.8,24.4,17.4,2.42,1.99,0.31,0.55,0.29,1.328,2,0,0,,1.1,,476,,,,,1294,554,1848,,,120,14.70%,29.40%,56%,48,8,0.352941176,0.4,2.0,3.9,0.2,0.0,0,0,99.72,0.333333333,60,0,24,24.8,,,,,,,,,,,,,,,,,31,,,,,,,,,,,90.8749111
102,[2],FA-II,47.8,24.4,17.4,2.42,1.99,0.31,0.55,0.29,1.328,2,0,0,,1.1,,476,,,,,1294,554,1848,,,120,14.70%,29.40%,56%,48,8,0.352941176,0.4,2.0,3.9,0.2,0.0,0,0,99.72,0.5,60,0,24,32.8,,,,,,,,,,,,,,,,,41,,,,,,,,,,,94.61796667
103,[2],FA-II,47.8,24.4,17.4,2.42,1.99,0.31,0.55,0.29,1.328,2,0,0,,1.1,,476,,,,,1294,554,1848,,,120,14.70%,29.40%,56%,48,8,0.352941176,0.4,2.0,3.9,0.2,0.0,0,0,99.72,2,60,0,24,57.6,,,,,,,,,,,,,,,,,72,,,,,,,,,,,128.3054667
104,[2],FA-II,47.8,24.4,17.4,2.42,1.99,0.31,0.55,0.29,1.328,2,0,0,,1.1,,476,,,,,1294,554,1848,,,120,14.70%,29.40%,56%,48,8,0.352941176,0.4,2.0,3.9,0.2,0.0,0,0,99.72,3,60,0,24,61.6,,,,,,,,,,,,,,,,,77,,,,,,,,,,,150.7638
105,[2],FA-II,47.8,24.4,17.4,2.42,1.99,0.31,0.55,0.29,1.328,2,0,0,,1.1,,476,,,,,1294,554,1848,,,120,14.70%,29.40%,56%,48,8,0.352941176,0.4,2.0,3.9,0.2,0.0,0,0,99.72,4,60,0,24,65.6,,,,,,,,,,,,,,,,,82,,,,,,,,,,,173.2221333
106,[2],FA-II,47.8,24.4,17.4,2.42,1.99,0.31,0.55,0.29,1.328,2,0,0,,1.1,,476,,,,,1294,554,1848,,,120,14.70%,29.40%,56%,48,8,0.352941176,0.4,2.0,3.9,0.2,0.0,0.008613445,4.1,102.18,1,60,0,24,44.8,,,,,,,,,,,,,,,,,56,,,,,,,,,,,113.5551333
107,[2],FA-II,47.8,24.4,17.4,2.42,1.99,0.31,0.55,0.29,1.328,2,0,0,,1.1,,476,,,,,1294,554,1848,,,120,14.70%,29.40%,56%,48,8,0.352941176,0.4,2.0,3.9,0.2,0.0,0.012815126,6.1,103.38,1,60,0,24,46.4,,,,,,,,,,,,,,,,,58,,,,,,,,,,,117.3151333
108,[2],FA-II,47.8,24.4,17.4,2.42,1.99,0.31,0.55,0.29,1.328,2,0,0,,1.1,,476,,,,,1294,554,1848,,,120,14.70%,29.40%,56%,48,8,0.352941176,0.4,2.0,3.9,0.2,0.0,0.017226891,8.2,104.64,1,60,0,24,45.6,,,,,,,,,,,,,,,,,57,,,,,,,,,,,121.2631333
109,[2],FA-II,47.8,24.4,17.4,2.42,1.99,0.31,0.55,0.29,1.328,2,0,0,,1.1,,476,,,,,1294,554,1848,,,120,14.70%,29.40%,56%,48,8,0.352941176,0.4,2.0,3.9,0.2,0.0,0.021428571,10.2,105.84,1,60,0,24,40,,,,,,,,,,,,,,,,,50,,,,,,,,,,,125.0231333
110,[2],FA-II,47.8,24.4,17.4,2.42,1.99,0.31,0.55,0.29,1.328,2,0,0,,1.1,,476,,,,,1294,554,1848,,,120,14.70%,29.40%,56%,48,8,0.352941176,0.4,2.0,3.9,0.2,0.0,0.025630252,12.2,107.04,1,60,0,24,40,,,,,,,,,,,,,,,,,50,,,,,,,,,,,128.7831333
111,[2],FA-II,47.8,24.4,17.4,2.42,1.99,0.31,0.55,0.29,1.328,2,0,0,,1.1,,476,,,,,1294,554,1848,,,120,14.70%,29.40%,56%,48,8,0.352941176,0.4,2.0,3.9,0.2,0.0,0.030042017,14.3,108.3,1,60,0,24,36.8,,,,,,,,,,,,,,,,,46,,,,,,,,,,,132.7311333
112,[2],FA-II,47.8,24.4,17.4,2.42,1.99,0.31,0.55,0.29,1.328,2,0,0,,1.1,,476,,,,,1294,554,1848,,,120,14.70%,29.40%,56%,48,8,0.352941176,0.4,2.0,3.9,0.2,0.0,0.008613445,4.1,102.18,1,60,0.041666667,24,44.8,,,,,,,,,,,,,,,,,56,,,,,,,,,,,113.5551333
113,[2],FA-II,47.8,24.4,17.4,2.42,1.99,0.31,0.55,0.29,1.328,2,0,0,,1.1,,476,,,,,1294,554,1848,,,120,14.70%,29.40%,56%,48,8,0.352941176,0.4,2.0,3.9,0.2,0.0,0.012815126,6.1,103.38,1,60,0.041666667,24,46.4,,,,,,,,,,,,,,,,,58,,,,,,,,,,,117.3151333
114,[2],FA-II,47.8,24.4,17.4,2.42,1.99,0.31,0.55,0.29,1.328,2,0,0,,1.1,,476,,,,,1294,554,1848,,,120,14.70%,29.40%,56%,48,8,0.352941176,0.4,2.0,3.9,0.2,0.0,0.017226891,8.2,104.64,1,60,0.041666667,24,45.6,,,,,,,,,,,,,,,,,57,,,,,,,,,,,121.2631333
115,[2],FA-II,47.8,24.4,17.4,2.42,1.99,0.31,0.55,0.29,1.328,2,0,0,,1.1,,476,,,,,1294,554,1848,,,120,14.70%,29.40%,56%,48,8,0.352941176,0.4,2.0,3.9,0.2,0.0,0.021428571,10.2,105.84,1,60,0.041666667,24,40,,,,,,,,,,,,,,,,,50,,,,,,,,,,,125.0231333
116,[2],FA-II,47.8,24.4,17.4,2.42,1.99,0.31,0.55,0.29,1.328,2,0,0,,1.1,,476,,,,,1294,554,1848,,,120,14.70%,29.40%,56%,48,8,0.352941176,0.4,2.0,3.9,0.2,0.0,0.025630252,12.2,107.04,1,60,0.041666667,24,40,,,,,,,,,,,,,,,,,50,,,,,,,,,,,128.7831333
117,[2],FA-II,47.8,24.4,17.4,2.42,1.99,0.31,0.55,0.29,1.328,2,0,0,,1.1,,476,,,,,1294,554,1848,,,120,14.70%,29.40%,56%,48,8,0.352941176,0.4,2.0,3.9,0.2,0.0,0.030042017,14.3,108.3,1,60,0.041666667,24,36.8,,,,,,,,,,,,,,,,,46,,,,,,,,,,,132.7311333
118,[2],FA-II,47.8,24.4,17.4,2.42,1.99,0.31,0.55,0.29,1.328,2,0,0,,1.1,,476,,,,,1294,554,1848,,,120,14.70%,29.40%,56%,48,8,0.352941176,0.4,2.0,3.9,0.2,0.0,0.012815126,6.1,103.38,1,30,0,24,28,,,,,,,,,,,,,,,,,35,,,,,,,,,,,98.06513333
119,[2],FA-II,47.8,24.4,17.4,2.42,1.99,0.31,0.55,0.29,1.328,2,0,0,,1.1,,476,,,,,1294,554,1848,,,120,14.70%,29.40%,56%,48,8,0.352941176,0.4,2.0,3.9,0.2,0.0,0.012815126,6.1,103.38,1,45,0,24,32.8,,,,,,,,,,,,,,,,,41,,,,,,,,,,,107.6901333
120,[2],FA-II,47.8,24.4,17.4,2.42,1.99,0.31,0.55,0.29,1.328,2,0,0,,1.1,,476,,,,,1294,554,1848,,,120,14.70%,29.40%,56%,48,8,0.352941176,0.4,2.0,3.9,0.2,0.0,0.012815126,6.1,103.38,1,60,0,24,50.4,,,,,,,,,,,,,,,,,63,,,,,,,,,,,117.3151333
121,[2],FA-II,47.8,24.4,17.4,2.42,1.99,0.31,0.55,0.29,1.328,2,0,0,,1.1,,476,,,,,1294,554,1848,,,120,14.70%,29.40%,56%,48,8,0.352941176,0.4,2.0,3.9,0.2,0.0,0.012815126,6.1,103.38,1,75,0,24,51.2,,,,,,,,,,,,,,,,,64,,,,,,,,,,,126.9401333
122,[2],FA-II,47.8,24.4,17.4,2.42,1.99,0.31,0.55,0.29,1.328,2,0,0,,1.1,,476,,,,,1294,554,1848,,,120,14.70%,29.40%,56%,48,8,0.352941176,0.4,2.0,3.9,0.2,0.0,0.012815126,6.1,103.38,1,90,0,24,50.4,,,,,,,,,,,,,,,,,63,,,,,,,,,,,136.5651333
123,[2],FA-II,47.8,24.4,17.4,2.42,1.99,0.31,0.55,0.29,1.328,2,0,0,,1.1,,476,,,,,1294,554,1848,,,120,14.70%,29.40%,56%,48,8,0.352941176,0.4,2.0,3.9,0.2,0.0,0.012815126,6.1,103.38,0.25,45,0,24,26.4,,,,,,,,,,,,,,,,,33,,,,,,,,,,,98.06513333
124,[2],FA-II,47.8,24.4,17.4,2.42,1.99,0.31,0.55,0.29,1.328,2,0,0,,1.1,,476,,,,,1294,554,1848,,,120,14.70%,29.40%,56%,48,8,0.352941176,0.4,2.0,3.9,0.2,0.0,0.012815126,6.1,103.38,0.25,60,0,24,33.6,,,,,,,,,,,,,,,,,42,,,,,,,,,,,100.4713833
125,[2],FA-II,47.8,24.4,17.4,2.42,1.99,0.31,0.55,0.29,1.328,2,0,0,,1.1,,476,,,,,1294,554,1848,,,120,14.70%,29.40%,56%,48,8,0.352941176,0.4,2.0,3.9,0.2,0.0,0.012815126,6.1,103.38,0.25,75,0,24,38.4,,,,,,,,,,,,,,,,,48,,,,,,,,,,,102.8776333
126,[2],FA-II,47.8,24.4,17.4,2.42,1.99,0.31,0.55,0.29,1.328,2,0,0,,1.1,,476,,,,,1294,554,1848,,,120,14.70%,29.40%,56%,48,8,0.352941176,0.4,2.0,3.9,0.2,0.0,0.012815126,6.1,103.38,0.25,90,0,24,40.8,,,,,,,,,,,,,,,,,51,,,,,,,,,,,105.2838833
127,[2],FA-II,47.8,24.4,17.4,2.42,1.99,0.31,0.55,0.29,1.328,2,0,0,,1.1,,476,,,,,1294,554,1848,,,120,14.70%,29.40%,56%,48,8,0.352941176,0.4,2.0,3.9,0.2,0.0,0.012815126,6.1,103.38,1,60,0.04,24,48.8,,,,,,,,,,,,,,,,,61,,,,,,,,,,,136.5651333
128,[2],FA-II,47.8,24.4,17.4,2.42,1.99,0.31,0.55,0.29,1.328,2,0,0,,1.1,,476,,,,,1294,554,1848,,,120,14.70%,29.40%,56%,48,8,0.352941176,0.4,2.0,3.9,0.2,0.0,0.012815126,6.1,103.38,1,60,0,24,48.8,,,,,,,,,,,,,,,,,61,,,,,,,,,,,136.5651333
129,[3],Batch,53.09,24.8,8.01,2.44,1.94,0.73,3.78,0.23,0,0,0,0,,3.59,,465,,,,,1036.99115,823.0088496,1860,,,38.3625,8.20%,27.80%,64%,217.3875,12.5,0.55,5.666666667,3.4,4.0,0.3,0.0,0,0,133.24575,0.833333333,85,,24,,43.5,,,,,,43.5,,,,,,,,,,,,,,,,,,,,,264.8303646
130,[4],GBII Beam,48,29,12.7,1.76,0.89,0.39,0.55,0.5,1.67,1.69,0,0,,1.61,,404,,,,,1190,640,1830,,,102,14.70%,29.40%,56%,41,14,0.353960396,0.401960784,2.0,4.5,0.2,0.0,0.014851485,6,95.658,1,60,,24,39.6,,,,,,,,,,,,,,,,,49.5,,,,,,,,,250,,124.8267333
131,[4],GCI Column,48,29,12.7,1.76,0.89,0.39,0.55,0.5,1.67,1.69,0,0,,1.61,,404,,,,,1190,640,1830,,,102,14.70%,29.40%,56%,41,14,0.353960396,0.401960784,2.0,4.5,0.2,0.0,0.014851485,6,95.158,1,60,,24,52.8,,,,,,,,,,,,,,,,,66,,,,,,,,,240,,124.8267333
132,[4],GCIII Column,47.8,24.4,17.4,2.42,1.19,0.31,0.55,0.29,1.328,2,0,0,,1.1,,408,,,,,1202,647,1849,,,103,14.70%,29.40%,56%,41,16,0.352941176,0.398058252,2.0,4.5,0.2,0.0,0.014705882,6,101.937,1,60,,24,33.6,,,,,,,,,,,,,,,,,42,,,,,,,,,219,,131.5751333
133,[5],GP1,50.3,26.3,13.6,2.27,1.44,0.36,0.55,0.32,0,1.58,0,0,,0.6,,408,,,,,1201,647,1848,,,103,14.73%,29.75%,56%,41,14,0.352941176,0.398058252,2.0,4.5,0.2,0.0,0.01495098,6.1,78.8856,1,60,,24,24.736,27.888,,,,,,,,,,,,,,,,30.92,,,,34.86,,,,,260,,125.4771333
134,[5],GP2,50.3,26.3,13.6,2.27,1.44,0.36,0.55,0.32,0,1.58,0,0,,0.6,,408,,,,,1201,647,1848,,,103,14.73%,29.75%,56%,41,14,0.352941176,0.398058252,2.0,4.5,0.2,0.0,0.01495098,6.1,78.8856,1,60,,24,30.656,33.088,,,,,,,,,,,,,,,,38.32,,,,41.36,,,,,230,,125.4771333
135,[5],GP3,50.3,26.3,13.6,2.27,1.44,0.36,0.55,0.32,0,1.58,0,0,,0.6,,408,,,,,1201,647,1848,,,103,14.73%,29.75%,56%,41,14,0.352941176,0.398058252,2.0,4.5,0.2,0.0,0.01495098,6.1,78.8856,1,60,,24,53.672,54.024,,,,,,,,,,,,,,,,67.09,,,,67.53,,,,,270,,125.4771333
136,[5],GP4,50.3,26.3,13.6,2.27,1.44,0.36,0.55,0.32,0,1.58,0,0,,0.6,,444,,,,,1140,630,1770,,,111,14.73%,29.75%,56%,44,14,0.349099099,0.396396396,2.0,4.0,0.2,0.0,0.013738739,6.1,78.8856,1,60,,24,36.768,38.448,,,,,,,,,,,,,,,,45.96,,,,48.06,,,,,270,,131.3439333
137,[5],GP5,50.3,26.3,13.6,2.27,1.44,0.36,0.55,0.32,0,1.58,0,0,,0.6,,356,,,,,1248,672,1920,,,89,14.73%,29.75%,56%,36,14,0.351123596,0.404494382,2.0,5.4,0.2,0.0,0.017134831,6.1,84.6472,1,60,,24,19.352,20.352,,,,,,,,,,,,,,,,24.19,,,,25.44,,,,,260,,115.2127333
138,[5],GP6,50.3,26.3,13.6,2.27,1.44,0.36,0.55,0.32,0,1.58,0,0,,0.6,,424,,,,,1201,647,1848,,,91,14.73%,29.75%,56%,36,14,0.299528302,0.395604396,2.0,4.4,0.2,0.0,0.014386792,6.1,68.9128,1,60,,24,25.96,28.904,,,,,,,,,,,,,,,,32.45,,,,36.13,,,,,240,,115.8591333
139,[5],GP7,50.3,26.3,13.6,2.27,1.44,0.36,0.55,0.32,0,1.58,0,0,,0.6,,381,,,,,1201,647,1848,,,122,14.73%,29.75%,56%,49,14,0.448818898,0.401639344,2.0,4.9,0.2,0.0,0.016010499,6.1,78.8856,1,60,,24,28.112,28.408,,,,,,,,,,,,,,,,35.14,,,,35.51,,,,,260,,140.7883333
140,[5],GP8,50.3,26.3,13.6,2.27,1.44,0.36,0.55,0.32,0,1.58,0,0,,0.6,,408,,,,,1292,554,1846,,,103,14.73%,29.75%,56%,41,14,0.352941176,0.398058252,2.0,4.5,0.2,0.0,0.01495098,6.1,70.0232,1,60,,24,25.6,28.8,,,,,,,,,,,,,,,,32,,,,36,,,,,250,,125.4675333
141,[6],AAS5-0.75,33.45,13.46,0.31,41.74,5.99,0.16,0.29,2.74,0.84,0.12,0,0.4,,0,,,419,,,,1039,784,1823,,,53,14.70%,29.40%,56%,56,10,0.260143198,1.056603774,2.0,4.4,0.5,0.0,0,0,200.227,,25,,24,20,26.32,,,,,,,,,,,,,,,,25,,,,32.9,,36.6,,,150,,92.5144
142,[6],AAS5-1.00,33.45,13.46,0.31,41.74,5.99,0.16,0.29,2.74,0.84,0.12,0,0.4,,0,,,415,,,,1039,784,1823,,,71,14.70%,29.40%,56%,46,10,0.281927711,0.647887324,2.0,4.4,0.5,0.0,0,0,203.289,,25,,24,28.32,35.44,,,,,,,,,,,,,,,,35.4,,,,44.3,,45.3,,,95,,91.1264
143,[6],AAS5-1.25,33.45,13.46,0.31,41.74,5.99,0.16,0.29,2.74,0.84,0.12,0,0.4,,0,,,412,,,,1039,784,1823,,,87,14.70%,29.40%,56%,33,10,0.291262136,0.379310345,2.0,4.4,0.5,0.0,0,0,203.433,,25,,24,29.6,34.8,,,,,,,,,,,,,,,,37,,,,43.5,,43.5,,,70,,86.7724
144,[6],G7.5-0.75,49.45,29.61,10.72,3.47,1.3,0.31,0.54,0.27,1.76,0.53,0,0.17,,1.45,,476,,,,,1039,784,1823,,,90,14.70%,29.40%,56%,95,10,0.388655462,1.055555556,2.0,3.8,0.3,0.0,0,0,147.31,,25,,24,31.28,35.52,,,,,,,,,,,,,,,,39.1,,,,44.4,,46.1,,,300,,115.8244
145,[6],G7.5-1.00,49.45,29.61,10.72,3.47,1.3,0.31,0.54,0.27,1.76,0.53,0,0.17,,1.45,,467,,,,,1039,784,1823,,,119,14.70%,29.40%,56%,75,10,0.415417559,0.630252101,2.0,3.9,0.3,0.0,0,0,149.521,,25,,24,41.04,42.64,,,,,,,,,,,,,,,,51.3,,,,53.3,,53.6,,,300,,110.9084
146,[6],G7.5-1.25,49.45,29.61,10.72,3.47,1.3,0.31,0.54,0.27,1.76,0.53,0,0.17,,1.45,,461,,,,,1039,784,1823,,,147,14.70%,29.40%,56%,56,10,0.440347072,0.380952381,2.0,4.0,0.3,0.0,0,0,151.773,,25,,24,42,45.52,,,,,,,,,,,,,,,,52.5,,,,56.9,,57.3,,,300,,106.4104
147,[7],,61.18,25,6.47,1.34,0,0.051,0,0,0,0,0,0,,1.63,,400,,,,,1056,704,1760,2.64,2.43,171.42,12.65%,29.93%,57%,68.57,10,0.599975,0.400011667,2.4,4.4,0.4,0.0,0.015,6,143.171364,1,60,0.041666667,24,25.22,27.02,,,25.22,25.63,26.19,27.02,,,,,,,,,,,,,,,,,,,160,,158.0221533
148,[7],,61.18,25,6.47,1.34,0,0.051,0,0,0,0,0,0,,1.63,,400,,,,,1056,704,1760,2.64,2.43,171.42,12.65%,29.93%,57%,68.57,12,0.599975,0.400011667,2.4,4.4,0.3,0.0,0.015,6,137.685764,1,60,0.041666667,24,27.38,29.33,,,27.38,28.11,28.9,29.33,,,,,,,,,,,,,,,,,,,140,,168.5270773
149,[7],,61.18,25,6.47,1.34,0,0.051,0,0,0,0,0,0,,1.63,,400,,,,,1056,704,1760,2.64,2.43,171.42,12.65%,29.93%,57%,68.57,14,0.599975,0.400011667,2.4,4.4,0.3,0.0,0.015,6,132.200164,1,60,0.041666667,24,28.18,31,,,28.18,28.86,28.97,31,,,,,,,,,,,,,,,,,,,135,,179.0320013
150,[7],,61.18,25,6.47,1.34,0,0.051,0,0,0,0,0,0,,1.63,,400,,,,,1056,704,1760,2.64,2.43,171.42,12.65%,29.93%,57%,68.57,16,0.599975,0.400011667,2.4,4.4,0.3,0.0,0.015,6,126.714564,1,60,0.041666667,24,29.8,32.2,,,29.8,29.82,30.7,32.2,,,,,,,,,,,,,,,,,,,110,,189.5369253
151,[8],P3-6,45.766,16.496,12.728,15.556,0,0,0,1.912,0,0,0,0,,0.8,,320,,,,80,956,751,1707,,,180,15.36%,33.28%,51%,72,14,0.63,0.4,2.2,4.3,0.3,0.0,0,0,124.128,,25,1,24,23.0968,27.87096,,,,,,,,,,,,,25.6452,,,28.871,,33.871,,34.8387,31.9355,30.9677,,,,,151.4864
152,[8],P3-7,45.766,16.496,12.728,15.556,0,0,0,1.912,0,0,0,0,,0.8,,280,,,,70,990,778,1768,,,181,15.36%,33.28%,51%,72,14,0.722857143,0.397790055,2.2,5.1,0.4,0.0,0,0,124.6416,,25,1,24,22.32256,24.77416,,,,,,,,,,,,,20.8065,,,27.9032,,29.8387,,30.9677,29.8387,25.8065,,,,,151.9792
153,[8],P4-7,45.766,16.496,12.728,15.556,0,0,0,1.912,0,0,0,0,,0.8,,320,,,,80,920,722,1642,,,207,15.36%,33.28%,51%,83,14,0.725,0.400966184,2.2,4.1,0.4,0.0,0,0,142.8352,,25,1,24,19.87096,21.5484,,,,,,,,,,,,,19.8387,,,24.8387,,26.7742,,26.9355,25.8065,22.9032,,,,,172.6908
154,[8],P4-8,45.766,16.496,12.728,15.556,0,0,0,1.912,0,0,0,0,,0.8,,320,,,,80,884,694,1578,,,233,15.36%,33.28%,51%,93,14,0.815,0.399141631,2.2,3.9,0.4,0.0,0,0,160.5888,,25,1,24,15.0968,15.0968,,,,,,,,,,,,,14.8387,,,18.871,,21.9355,,18.871,16.9355,16.7742,,,,,192.4676
155,[8],P5-7,45.766,16.496,12.728,15.556,0,0,0,1.912,0,0,0,0,,0.8,,360,,,,90,850,667,1517,,,232,15.36%,33.28%,51%,93,14,0.722222222,0.400862069,2.2,3.4,0.4,0.0,0,0,160.0752,,25,1,24,19.87096,24.6452,,,,,,,,,,,,,16.7742,,,24.8387,,27.7419,,30.8065,24.8387,22.9032,,,,,191.9748
156,[8],P6-7,45.766,16.496,12.728,15.556,0,0,0,1.912,0,0,0,0,,0.8,,400,,,,100,746,617,1363,,,265,15.36%,33.28%,51%,106,14,0.742,0.4,2.2,2.7,0.4,0.0,0,0,182.744,,25,1,24,18.32256,19.0968,,,,,,,,,,,,,15.8065,,,22.9032,,26.7742,,23.871,21.9355,19.8387,,,,,217.2168
157,[9],,51.19,24,6.6,5.57,2.4,2.12,1.14,0.88,0.1,0,0,0,,0,,400,,,,,950,850,1800,,,143,14.26%,29.43%,56%,57,12,0.5,0.398601399,2.1,4.5,0.4,0.0,0.07,28,166.9633,1,70,,24,,,,53.46,,,,,,,,,,,,,,,,,,,,,,,,,195.6294
158,[9],,51.19,24,6.6,5.57,2.4,2.12,1.14,0.88,0.1,0,0,0,,0,,400,,,,,950,850,1800,,,143,14.26%,29.43%,56%,57,12,0.5,0.398601399,2.1,4.5,0.4,0.0,0.07,28,174.9633,1,70,,24,,,,45.01,,,,,,,,,,,,,,,,,,,,,,,,,195.6294
159,[9],,51.19,24,6.6,5.57,2.4,2.12,1.14,0.88,0.1,0,0,0,,0,,400,,,,,950,850,1800,,,143,14.26%,29.43%,56%,57,12,0.5,0.398601399,2.1,4.5,0.5,0.0,0.07,28,186.9633,1,70,,24,,,,37.31,,,,,,,,,,,,,,,,,,,,,,,,,195.6294
160,[9],,51.19,24,6.6,5.57,2.4,2.12,1.14,0.88,0.1,0,0,0,,0,,400,,,,,950,850,1800,,,143,14.26%,29.43%,56%,57,12,0.5,0.398601399,2.1,4.5,0.5,0.0,0.07,28,206.9633,1,70,,24,,,,22.58,,,,,,,,,,,,,,,,,,,,,,,,,195.6294
