Repository: zcesclc/GP-and-ML-models-new

File: AAC concrete dataset large ratio.csv (part 2 of 11)
Fine Agg density (kg/m3),Total Na2SiO3 (kg in 1m3 of mix),Na2O (l),SiO2 (l),H2O,Total NaOH (kg in 1m3 mix),Concentration (M) NaOH,AL/B,SH/SS,Ms,Ag/B,W/B,Additional water (kg in 1m3 mix),Sp/B,Superplasticizer (kg in 1m3 mix),Total water (in solutions + additional) (kg in 1m3 mix),Initial curing time (day),Initial curing temp (C),Initial curing rest time (day),Final curing temp (C),7d CS,28d CS,1-d Cubic compressive strength (MPa),3-d Cubic compressive strength (MPa),7-d Cubic compressive strength (MPa),14-d Cubic compressive strength (MPa) ,21-d Cubic compressive strength (MPa),28-d Cubic compressive strength (MPa),56-d Cubic compressive strength (MPa),90-d Cubic compressive strength (MPa) ,180-d Cubic compressive strength (MPa),365-d Cubic compressive strength (MPa) ,1-d Cylindrical compressive strength (MPa),2-d Cylindrical compressive strength (MPa),3-d Cylindrical compressive strength (MPa),4-d Cylindrical compressive strength (MPa),5-d Cylindrical compressive strength (MPa),7-d Cylindrical compressive strength (MPa),12-d Cylindrical compressive strength (MPa),14-d Cylindrical compressive strength (MPa),21-d Cylindrical compressive strength (MPa),28-d Cylindrical compressive strength (MPa),56-d Cylindrical compressive strength (MPa) ,90-d Cylindrical compressive strength (MPa),180-d Cylindrical compressive strength (MPa) ,365-d Cylindrical compressive strength (MPa),Slump (mm),flowtable,"CO2 footprint
(kg emision per 1m3 of samples produced and cured)
[108] and [109] used"
161,[9],,51.19,24,6.6,5.57,2.4,2.12,1.14,0.88,0.1,0,0,0,,0,,400,,,,,950,850,1800,,,143,14.26%,29.43%,56%,57,12,0.5,0.398601399,2.1,4.5,0.4,0.0,0.07,28,174.9633,2,70,,24,,,,51.03,,,,,,,,,,,,,,,,,,,,,,,,,224.5044
162,[9],,51.19,24,6.6,5.57,2.4,2.12,1.14,0.88,0.1,0,0,0,,0,,400,,,,,950,850,1800,,,143,14.26%,29.43%,56%,57,12,0.5,0.398601399,2.1,4.5,0.4,0.0,0.07,28,174.9633,3,70,,24,,,,51.41,,,,,,,,,,,,,,,,,,,,,,,,,253.3794
163,[9],,51.19,24,6.6,5.57,2.4,2.12,1.14,0.88,0.1,0,0,0,,0,,400,,,,,950,850,1800,,,143,14.26%,29.43%,56%,57,12,0.5,0.398601399,2.1,4.5,0.4,0.0,0.07,28,174.9633,4,70,,24,,,,51.68,,,,,,,,,,,,,,,,,,,,,,,,,282.2544
164,[9],,51.19,24,6.6,5.57,2.4,2.12,1.14,0.88,0.1,0,0,0,,0,,400,,,,,950,850,1800,,,143,14.26%,29.43%,56%,57,12,0.5,0.398601399,2.1,4.5,0.4,0.0,0.07,28,174.9633,1,60,,24,,,,44.81,,,,,,,,,,,,,,,,,,,,,,,,,189.2127333
165,[9],,51.19,24,6.6,5.57,2.4,2.12,1.14,0.88,0.1,0,0,0,,0,,400,,,,,950,850,1800,,,143,14.26%,29.43%,56%,57,12,0.5,0.398601399,2.1,4.5,0.4,0.0,0.07,28,174.9633,1,80,,24,,,,48.56,,,,,,,,,,,,,,,,,,,,,,,,,202.0460667
166,[9],,51.19,24,6.6,5.57,2.4,2.12,1.14,0.88,0.1,0,0,0,,0,,400,,,,,950,850,1800,,,143,14.26%,29.43%,56%,57,12,0.5,0.398601399,2.1,4.5,0.4,0.0,0.07,28,174.9633,1,90,,24,,,,47.99,,,,,,,,,,,,,,,,,,,,,,,,,208.4627333
167,[10],,37.77,19.13,7.33,22.45,4.81,1.8,,1.56,0,0,0,0,,0,,494,,,,,858,691,1549,,,111.15,15.00%,30.00%,55%,111.15,14,0.45,1,2.0,3.1,0.2,0.0,0.030364372,15,119.0385,3,60,1,60,,,,,,,,,,,,,,,59.5,,,,,,,,,,,,,,264.19746
168,[10],,32.41,18.4,7.17,28.07,5.11,2.28,0.41,2.04,0,0,0,0,,0,,494,,,,,858,691,1549,,,111.15,15.00%,30.00%,55%,111.15,14,0.45,1,2.0,3.1,0.2,0.0,0.030364372,15,119.0385,3,60,1,60,,,,,,,,,,,,,,,52.28,,,,,,,,,,,,,,264.19746
169,[10],,55.61,19.87,4.52,12.93,2.49,0.67,0.86,0.49,0,0,0,0,,0,,494,,,,,858,691,1549,,,98.8,15.00%,30.00%,55%,98.8,14,0.4,1,2.0,3.1,0.2,0.0,0.030364372,15,106.812,3,60,1,60,,,,,,,,,,,,,,,55.89,,,,,,,,,,,,,,246.50732
170,[10],,58.52,20.61,9.43,5,1.86,0.52,,0.49,0,0,0,0,,0,,494,,,,,858,691,1549,,,98.8,15.00%,30.00%,55%,98.8,14,0.4,1,2.0,3.1,0.2,0.0,0.030364372,15,106.812,3,60,1,60,,,,,,,,,,,,,,,40.35,,,,,,,,,,,,,,246.50732
171,[10],,61.01,20.06,7,5.48,2.26,0.82,1.27,0.28,0,0,0,0,,0,,494,,,,,858,691,1549,,,98.8,15.00%,30.00%,55%,98.8,14,0.4,1,2.0,3.1,0.2,0.0,0.030364372,15,106.812,3,60,1,60,,,,,,,,,,,,,,,47.55,,,,,,,,,,,,,,246.50732
172,[10],,61.23,19.2,7.27,5.64,2.23,1.13,1.28,0.29,0,0,0,0,,0,,494,,,,,858,691,1549,,,98.8,15.00%,30.00%,55%,98.8,14,0.4,1,2.0,3.1,0.2,0.0,0.030364372,15,106.812,3,60,1,60,,,,,,,,,,,,,,,46.69,,,,,,,,,,,,,,246.50732
173,[10],,62.12,19.59,6.88,5.01,2.18,0.88,1.37,0.21,0,0,0,0,,0,,494,,,,,858,691,1549,,,98.8,15.00%,30.00%,55%,98.8,14,0.4,1,2.0,3.1,0.2,0.0,0.030364372,15,106.812,3,60,1,60,,,,,,,,,,,,,,,46.79,,,,,,,,,,,,,,246.50732
174,[10],,59.32,19.72,7.22,6.9,2.23,1.11,1.27,0.36,0,0,0,0,,0,,494,,,,,858,691,1549,,,98.8,15.00%,30.00%,55%,98.8,14,0.4,1,2.0,3.1,0.2,0.0,0.030364372,15,106.812,3,60,1,60,,,,,,,,,,,,,,,46.11,,,,,,,,,,,,,,246.50732
175,[10],,48.7,16.6,6.93,18.72,3.91,0.71,1.22,0.85,0,0,0,0,,0,,494,,,,,858,691,1549,,,98.8,15.00%,30.00%,55%,98.8,14,0.4,1,2.0,3.1,0.2,0.0,0.030364372,15,106.812,3,60,1,60,,,,,,,,,,,,,,,80.37,,,,,,,,,,,,,,246.50732
176,[10],,55.07,28.61,6.22,1.97,1.08,0.38,2.63,0.19,0,0,0,0,,0,,494,,,,,858,691,1549,,,123.5,15.00%,30.00%,55%,123.5,14,0.5,1,2.0,3.1,0.3,0.0,0.030364372,15,131.265,3,60,1,60,,,,,,,,,,,,,,,47.44,,,,,,,,,,,,,,281.8876
177,[10],,56.22,27.15,3.73,5.43,0.77,1.47,1,0.22,0,0,0,0,,0,,494,,,,,858,691,1549,,,187.72,15.00%,30.00%,55%,187.72,14,0.76,1,2.0,3.1,0.4,0.0,0.030364372,15,194.8428,3,60,1,60,,,,,,,,,,,,,,,12.2,,,,,,,,,,,,,,373.876328
178,[10],,56.39,27.36,3.34,4.69,0.75,1.5,0.95,0.26,0,0,0,0,,0,,494,,,,,858,691,1549,,,232.18,15.00%,30.00%,55%,232.18,14,0.94,1,2.0,3.1,0.5,0.0,0.030364372,15,238.8582,3,60,1,60,,,,,,,,,,,,,,,12.82,,,,,,,,,,,,,,437.560832
179,[10],,57.11,28.18,4,5.18,0.82,1.53,1.05,0.28,0,0,0,0,,0,,494,,,,,858,691,1549,,,163.02,15.00%,30.00%,55%,163.02,14,0.66,1,2.0,3.1,0.3,0.0,0.030364372,15,170.3898,3,60,1,60,,,,,,,,,,,,,,,20.68,,,,,,,,,,,,,,338.496048
180,[10],,57.35,27.78,3.65,5.57,0.82,1.42,1.01,0.18,0,0,0,0,,0,,494,,,,,858,691,1549,,,192.66,15.00%,30.00%,55%,192.66,14,0.78,1,2.0,3.1,0.4,0.0,0.030364372,15,199.7334,3,60,1,60,,,,,,,,,,,,,,,10.34,,,,,,,,,,,,,,380.952384
181,[10],,40.75,22.79,17.76,4.64,1.23,1.33,2.19,1.29,0,0,0,0,,0,,494,,,,,858,691,1549,,,98.8,15.00%,30.00%,55%,98.8,14,0.4,1,2.0,3.1,0.2,0.0,0.030364372,15,106.812,3,60,1,60,,,,,,,,,,,,,,,46.56,,,,,,,,,,,,,,246.50732
182,[10],,36.18,17.7,10.59,2.26,1.2,0.73,1.59,0.2,0,0,0,0,,0,,494,,,,,858,691,1549,,,167.96,15.00%,30.00%,55%,167.96,14,0.68,1,2.0,3.1,0.4,0.0,0.030364372,15,175.2804,3,60,1,60,,,,,,,,,,,,,,,49.24,,,,,,,,,,,,,,345.572104
183,[10],,39.25,21.09,4.99,23.53,4.45,1.47,0.57,0.85,0,0,0,0,,0,,494,,,,,858,691,1549,,,111.15,15.00%,30.00%,55%,111.15,14,0.45,1,2.0,3.1,0.2,0.0,0.030364372,15,119.0385,3,60,1,60,,,,,,,,,,,,,,,61.38,,,,,,,,,,,,,,264.19746
184,[10],,33.02,19.82,6.75,26.19,6.34,1.92,0.35,1.36,0,0,0,0,,0,,494,,,,,858,691,1549,,,98.8,15.00%,30.00%,55%,98.8,14,0.4,1,2.0,3.1,0.2,0.0,0.030364372,15,106.812,3,60,1,60,,,,,,,,,,,,,,,39.19,,,,,,,,,,,,,,246.50732
185,[10],,59.25,18.43,5.61,9.23,3.23,0.5,1.63,0.35,0,0,0,0,,0,,494,,,,,858,691,1549,,,98.8,15.00%,30.00%,55%,98.8,14,0.4,1,2.0,3.1,0.2,0.0,0.030364372,15,106.812,3,60,1,60,,,,,,,,,,,,,,,43.38,,,,,,,,,,,,,,246.50732
186,[10],,56.42,17.63,5.74,11.66,3.09,0.67,1.9,0.62,0,0,0,0,,0,,494,,,,,858,691,1549,,,98.8,15.00%,30.00%,55%,98.8,14,0.4,1,2.0,3.1,0.2,0.0,0.030364372,15,106.812,3,60,1,60,,,,,,,,,,,,,,,53.7,,,,,,,,,,,,,,246.50732
187,[10],,27.15,17.57,6.08,33.39,5.45,2.45,0.33,2.38,0,0,0,0,,0,,494,,,,,858,691,1549,,,98.8,15.00%,30.00%,55%,98.8,14,0.4,1,2.0,3.1,0.2,0.0,0.030364372,15,106.812,3,60,1,60,,,,,,,,,,,,,,,36.54,,,,,,,,,,,,,,246.50732
188,[10],,31.26,19.76,6.47,28.53,4.81,2.27,0.47,1.45,0,0,0,0,,0,,494,,,,,858,691,1549,,,98.8,15.00%,30.00%,55%,98.8,14,0.4,1,2.0,3.1,0.2,0.0,0.030364372,15,106.812,3,60,1,60,,,,,,,,,,,,,,,57.18,,,,,,,,,,,,,,246.50732
189,[10],,30.85,17.07,6.79,28.47,5.99,3.1,0.44,2.82,0,0,0,0,,0,,494,,,,,858,691,1549,,,123.5,15.00%,30.00%,55%,123.5,14,0.5,1,2.0,3.1,0.3,0.0,0.030364372,15,131.265,3,60,1,60,,,,,,,,,,,,,,,42.81,,,,,,,,,,,,,,281.8876
190,[10],,55.15,23.55,4.63,10.6,2.03,0.34,0.94,0.42,0,0,0,0,,0,,494,,,,,858,691,1549,,,98.8,15.00%,30.00%,55%,98.8,14,0.4,1,2.0,3.1,0.2,0.0,0.030364372,15,106.812,3,60,1,60,,,,,,,,,,,,,,,62.19,,,,,,,,,,,,,,246.50732
191,[10],,33.38,14.72,7.69,26.8,1.49,0.56,0.79,10.36,0,0,0,0,,0,,494,,,,,858,691,1549,,,209.95,15.00%,30.00%,55%,209.95,14,0.85,1,2.0,3.1,0.4,0.0,0.030364372,15,216.8505,3,60,1,60,,,,,,,,,,,,,,,2.73,,,,,,,,,,,,,,405.71858
192,[11],S1,51.3,30.1,4.57,8.73,0,0,1.56,1.4,0.698,1.6,0,0,,0,,400,,,,,950,850,1800,2.66,2.61,143,14.26%,29.43%,56%,57,12,0.5,0.398601399,2.1,4.5,0.4,0.0,0.07,28,174.9633,1,70,,24,46.94,48.53,45.01,45.85,46.94,,,48.53,,,,,,,,,,,,,,,,,,,,,195.6294
193,[11],S2,51.3,30.1,4.57,8.73,0,0,1.56,1.4,0.698,1.6,0,0,,0,,400,,,,,950,850,1800,2.66,2.61,143,14.26%,29.43%,56%,57,12,0.5,0.398601399,2.1,4.5,0.4,0.0,0.07,28,174.9633,2,70,,24,52.26,53.8,51.03,51.98,52.26,,,53.8,,,,,,,,,,,,,,,,,,,,,224.5044
194,[11],S3,51.3,30.1,4.57,8.73,0,0,1.56,1.4,0.698,1.6,0,0,,0,,400,,,,,950,850,1800,2.66,2.61,143,14.26%,29.43%,56%,57,12,0.5,0.398601399,2.1,4.5,0.4,0.0,0.07,28,174.9633,3,70,,24,52.69,53.92,51.41,52.2,52.69,,,53.92,,,,,,,,,,,,,,,,,,,,,253.3794
195,[11],S4,51.3,30.1,4.57,8.73,0,0,1.56,1.4,0.698,1.6,0,0,,0,,400,,,,,950,850,1800,2.66,2.61,143,14.26%,29.43%,56%,57,12,0.5,0.398601399,2.1,4.5,0.4,0.0,0.07,28,174.9633,4,70,,24,52.72,53.99,51.68,52.33,52.72,,,53.99,,,,,,,,,,,,,,,,,,,,,282.2544
196,[11],S5,51.3,30.1,4.57,8.73,0,0,1.56,1.4,0.698,1.6,0,0,,0,,400,,,,,950,850,1800,2.66,2.61,143,14.26%,29.43%,56%,57,12,0.5,0.398601399,2.1,4.5,0.4,0.0,0.07,28,174.9633,2,60,,24,45.98,47.54,44.81,45.64,45.98,,,47.54,,,,,,,,,,,,,,,,,,,,,211.6710667
197,[11],S6,51.3,30.1,4.57,8.73,0,0,1.56,1.4,0.698,1.6,0,0,,0,,400,,,,,950,850,1800,2.66,2.61,143,14.26%,29.43%,56%,57,12,0.5,0.398601399,2.1,4.5,0.4,0.0,0.07,28,174.9633,2,70,,24,52.26,53.8,51.03,51.98,52.26,,,53.8,,,,,,,,,,,,,,,,,,,,,224.5044
198,[11],S7,51.3,30.1,4.57,8.73,0,0,1.56,1.4,0.698,1.6,0,0,,0,,400,,,,,950,850,1800,2.66,2.61,143,14.26%,29.43%,56%,57,12,0.5,0.398601399,2.1,4.5,0.4,0.0,0.07,28,174.9633,2,80,,24,49.8,50.77,48.56,49.22,49.8,,,50.77,,,,,,,,,,,,,,,,,,,,,237.3377333
199,[11],S8,51.3,30.1,4.57,8.73,0,0,1.56,1.4,0.698,1.6,0,0,,0,,400,,,,,950,850,1800,2.66,2.61,143,14.26%,29.43%,56%,57,12,0.5,0.398601399,2.1,4.5,0.4,0.0,0.07,28,174.9633,2,90,,24,49.67,50.42,47.99,48.83,49.67,,,50.42,,,,,,,,,,,,,,,,,,,,,250.1710667
200,[12],,51.19,24,6.6,5.57,2.4,2.12,1.14,0.88,0,0,0,0,,0,,400,,,,,950,850,1800,,,143,14.73%,29.75%,56%,57,12,0.5,0.398601399,2.0,4.5,0.4,0.0,0.07,28,165.8336,1,70,,41.5,,,,53.5,,,,,,,,,,,,,,,,,,,,,,,,630,195.6294
201,[12],,51.19,24,6.6,5.57,2.4,2.12,1.14,0.88,0,0,0,0,,0,,400,,,,,950,850,1800,,,143,14.73%,29.75%,56%,57,12,0.5,0.398601399,2.0,4.5,0.4,0.0,0.07,28,173.8336,1,70,,41.5,,,,45,,,,,,,,,,,,,,,,,,,,,,,,710,195.6294
202,[12],,51.19,24,6.6,5.57,2.4,2.12,1.14,0.88,0,0,0,0,,0,,400,,,,,950,850,1800,,,143,14.73%,29.75%,56%,57,12,0.5,0.398601399,2.0,4.5,0.5,0.0,0.07,28,185.8336,1,70,,41.5,,,,37.3,,,,,,,,,,,,,,,,,,,,,,,,770,195.6294
203,[12],,51.19,24,6.6,5.57,2.4,2.12,1.14,0.88,0,0,0,0,,0,,400,,,,,950,850,1800,,,143,14.73%,29.75%,56%,57,12,0.5,0.398601399,2.0,4.5,0.5,0.0,0.07,28,205.8336,1,70,,41.5,,,,22.6,,,,,,,,,,,,,,,,,,,,,,,,820,195.6294
204,[12],,51.19,24,6.6,5.57,2.4,2.12,1.14,0.88,0,0,0,0,,0,,400,,,,,950,850,1800,,,143,14.73%,29.75%,56%,57,12,0.5,0.398601399,2.0,4.5,0.4,0.0,0.07,28,173.8336,2,70,,41.5,,,,51,,,,,,,,,,,,,,,,,,,,,,,,710,224.5044
205,[12],,51.19,24,6.6,5.57,2.4,2.12,1.14,0.88,0,0,0,0,,0,,400,,,,,950,850,1800,,,143,14.73%,29.75%,56%,57,12,0.5,0.398601399,2.0,4.5,0.4,0.0,0.07,28,173.8336,3,70,,41.5,,,,51.4,,,,,,,,,,,,,,,,,,,,,,,,710,253.3794
206,[12],,51.19,24,6.6,5.57,2.4,2.12,1.14,0.88,0,0,0,0,,0,,400,,,,,950,850,1800,,,143,14.73%,29.75%,56%,57,12,0.5,0.398601399,2.0,4.5,0.4,0.0,0.07,28,173.8336,4,70,,41.5,,,,51.7,,,,,,,,,,,,,,,,,,,,,,,,710,282.2544
207,[12],,51.19,24,6.6,5.57,2.4,2.12,1.14,0.88,0,0,0,0,,0,,400,,,,,950,850,1800,,,143,14.73%,29.75%,56%,57,12,0.5,0.398601399,2.0,4.5,0.4,0.0,0.07,28,173.8336,2,60,,41.5,,,,44.8,,,,,,,,,,,,,,,,,,,,,,,,710,211.6710667
208,[12],,51.19,24,6.6,5.57,2.4,2.12,1.14,0.88,0,0,0,0,,0,,400,,,,,950,850,1800,,,143,14.73%,29.75%,56%,57,12,0.5,0.398601399,2.0,4.5,0.4,0.0,0.07,28,173.8336,2,80,,41.5,,,,48.6,,,,,,,,,,,,,,,,,,,,,,,,710,237.3377333
209,[12],,51.19,24,6.6,5.57,2.4,2.12,1.14,0.88,0,0,0,0,,0,,400,,,,,950,850,1800,,,143,14.73%,29.75%,56%,57,12,0.5,0.398601399,2.0,4.5,0.4,0.0,0.07,28,173.8336,2,90,,41.5,,,,48,,,,,,,,,,,,,,,,,,,,,,,,710,250.1710667
218,[13],,50.5,26.57,13.77,2.13,1.54,0.45,0.77,0.41,0,0,0,0,,0,,408,,,,,1201,647,1848,2.64,2.58,103,14.70%,29.40%,55.90%,41,14,0.352941176,0.398058252,2.0,4.5,0.3,0.0,0.01495098,6.1,105.077,,24,,24,24.3028,27.64336,,,,,,,,,,,,,,,,30.3785,,,,34.5542,,38.2416,,,260,,103.0188
219,[13],,50.5,26.57,13.77,2.13,1.54,0.45,0.77,0.41,0,0,0,0,,0,,408,,,,,1201,647,1848,2.64,2.58,103,14.70%,29.40%,55.90%,41,14,0.352941176,0.398058252,2.0,4.5,0.2,0.0,0.01495098,6.1,99.977,,24,,24,30.49112,32.59376,,,,,,,,,,,,,,,,38.1139,,,,40.7422,,42.6619,,,230,,103.0188
220,[13],,50.5,26.57,13.77,2.13,1.54,0.45,0.77,0.41,0,0,0,0,,0,,408,,,,,1201,647,1848,2.64,2.58,103,14.70%,29.40%,55.90%,41,14,0.352941176,0.398058252,2.0,4.5,0.2,0.0,0.01495098,6.1,95.777,,24,,24,53.29744,53.63232,,,,,,,,,,,,,,,,66.6218,,,,67.0404,,75.3689,,,270,,103.0188
221,[13],,50.5,26.57,13.77,2.13,1.54,0.45,0.77,0.41,0,0,0,0,,0,,444,,,,,1170,630,1800,2.64,2.58,111,14.70%,29.40%,55.90%,44,14,0.349099099,0.396396396,2.0,4.1,0.2,0.0,0.013738739,6.1,110.869,,24,,24,36.72544,38.66488,,,,,,,,,,,,,,,,45.9068,,,,48.3311,,51.0629,,,260,,109.0296
222,[13],,50.5,26.57,13.77,2.13,1.54,0.45,0.77,0.41,0,0,0,0,,0,,356,,,,,1248,672,1920,2.64,2.58,89,14.70%,29.40%,55.90%,36,14,0.351123596,0.404494382,2.0,5.4,0.3,0.0,0.017134831,6.1,95.051,,24,,24,19.11248,20.24464,,,,,,,,,,,,,,,,23.8906,,,,25.3058,,29.2141,,,240,,92.7544
223,[13],,50.5,26.57,13.77,2.13,1.54,0.45,0.77,0.41,0,0,0,0,,0,,424,,,,,1201,647,1848,2.64,2.58,91,14.70%,29.40%,55.90%,36,14,0.299528302,0.395604396,2.0,4.4,0.2,0.0,0.014386792,6.1,96.169,,24,,24,24.06072,26.80104,,,,,,,,,,,,,,,,30.0759,,,,33.5013,,38.7775,,,250,,93.4008
224,[13],,50.5,26.57,13.77,2.13,1.54,0.45,0.77,0.41,0,0,0,0,,0,,381,,,,,1201,647,1848,2.64,2.58,122,14.70%,29.40%,55.90%,49,14,0.448818898,0.401639344,2.0,4.9,0.3,0.0,0.016010499,6.1,119.218,,24,,24,27.99536,28.30944,,,,,,,,,,,,,,,,34.9942,,,,35.3868,,42.5482,,,250,,118.33
225,[13],,50.5,26.57,13.77,2.13,1.54,0.45,0.77,0.41,0,0,0,0,,0,,408,,,,,1292,554,1846,2.64,2.58,103,14.70%,29.40%,55.90%,41,14,0.352941176,0.398058252,2.0,4.5,0.3,0.0,0.01495098,6.1,105.077,,24,,24,25.90608,28.80976,,,,,,,,,,,,,,,,32.3826,,,,36.0122,,38.0211,,,260,,103.0092
226,[13],,50.5,26.57,13.77,2.13,1.54,0.45,0.77,0.41,0,0,0,0,,0,,408,,,,,1294,554,1848,2.64,2.58,103,14.70%,29.40%,55.90%,41,14,0.352941176,0.398058252,2.0,4.5,0.3,0.0,0.01495098,6.1,105.077,,24,,24,24.75368,27.65816,,,,,,,,,,,,,,,,30.9421,,,,34.5727,,39.0611,,,240,,103.0188
227,[14],,48.3,30.5,12.1,2.8,1.2,0.2,0.4,0.3,0,0,0,0,,1.7,,381,,,,,1294,554,1294,,,122,14.70%,29.40%,56%,49,8,0.448818898,0.401639344,2.0,3.4,0.3,0.0,0,0,101.518,0.75,25,,24,,55.84,,,,,,,,,,,,,,,,,,,,69.8,,,,,,,81.6824
228,[14],,48.3,30.5,12.1,2.8,1.2,0.2,0.4,0.3,0,0,0,0,,1.7,,381,,,,,1294,554,1848,,,140,14.70%,29.40%,56%,49,8,0.496062992,0.35,2.0,4.9,0.3,0.0,0,0,111.58,3,60,,24,,57.68,,,,,,,,,,,,,,,,,,,,72.1,,,,,,,158.1966
229,[14],,48.3,30.5,12.1,2.8,1.2,0.2,0.4,0.3,0,0,0,0,,1.7,,381,,,,,1294,554,1848,,,117,14.70%,29.40%,56%,106,8,0.585301837,0.905982906,2.0,4.9,0.4,0.0,0,0,137.483,7,60,,24,,62.32,,,,,,,,,,,,,,,,,,,,77.9,,,,,,,274.6795333
230,[15],GBFS-0 3.6,32.29,16.25,2.35,42.45,2.87,0,0,0,0.5,0,0,0,,1.91,,,400,,,,860,860,1720,,,28,13.50%,32.40%,54%,84,12.5,0.28,3,2.4,4.3,0.5,0.0,0,0,213.148,,25,,24,12.67928,17.81136,,,,,,,,,,,,,,,,15.8491,,,,22.2642,,32.0755,33.9623,,,,119.566
231,[15],GBFS-0 4.0,32.29,16.25,2.35,42.45,2.87,0,0,0,0.5,0,0,0,,1.91,,,400,,,,844,844,1688,,,76,13.50%,32.40%,54%,76,12.5,0.38,1,2.4,4.2,0.6,0.0,0,0,223.116,,25,,24,22.64152,27.7736,,,,,,,,,,,,,,,,28.3019,,,,34.717,,46.4151,47.1698,,,,129.0324
232,[15],GBFS 4.4,32.29,16.25,2.35,42.45,2.87,0,0,0,0.5,0,0,0,,1.91,,,400,,,,832,832,1664,,,120,13.50%,32.40%,54%,68,12.5,0.47,0.566666667,2.4,4.2,0.6,0.0,0,0,230.92,,25,,24,32,49.81136,,,,,,,,,,,,,,,,40,,,,62.2642,,75.4717,73.5849,,,,137.0972
233,[15],GBFS 10MK 3.6,34.133,19.088,2.115,38.205,2.583,0,0,0,0.45,0,0,0,,1.821,,,360,,40,,836,836,1672,,,80,13.50%,32.40%,54%,80,12.5,0.4,1,2.4,4.2,0.6,0.0,0,0,223.28,,25,,24,33.50944,39.84904,,,,,,,,,,,,,,,,41.8868,,,,49.8113,,55.8491,57.7358,,,,145.3456
234,[15],GBFS 10MK 4.0,34.133,19.088,2.115,38.205,2.583,0,0,0,0.45,0,0,0,,1.821,,,360,,40,,816,816,1632,,,136,13.50%,32.40%,54%,72,12.5,0.52,0.529411765,2.4,4.1,0.6,0.0,0,0,233.576,,25,,24,48.60376,57.35848,,,,,,,,,,,,,,,,60.7547,,,,71.6981,,76.9811,76.9811,,,,157.6536
235,[15],GBFS 10MK 4.4,34.133,19.088,2.115,38.205,2.583,0,0,0,0.45,0,0,0,,1.821,,,360,,40,,804,804,1608,,,188,13.50%,32.40%,54%,64,12.5,0.63,0.340425532,2.4,4.0,0.6,0.0,0,0,245.708,,25,,24,37.73584,56.75472,,,,,,,,,,,,,,,,47.1698,,,,70.9434,,71.3208,76.2264,,,,168.5984
236,[15],GBFS 20MK 3.6,35.976,21.926,1.88,33.96,2.296,0,0,0,0.4,0,0,0,,1.732,,,320,,80,,808,808,1616,,,132,13.50%,32.40%,54%,78,12.5,0.525,0.590909091,2.4,4.0,0.6,0.0,0,0,234.412,,25,,24,36.52832,40.75472,,,,,,,,,,,,,,,,45.6604,,,,50.9434,,56.2264,64.9057,,,,173.0018
237,[15],GBFS 20MK 4.0,35.976,21.926,1.88,33.96,2.296,0,0,0,0.4,0,0,0,,1.732,,,320,,80,,792,792,1584,,,192,13.50%,32.40%,54%,68,12.5,0.65,0.354166667,2.4,4.0,0.6,0.0,0,0,245.872,,25,,24,36.52832,48.90568,,,,,,,,,,,,,,,,45.6604,,,,61.1321,,69.434,73.9623,,,,184.8732
238,[15],GBFS 20MK 4.4,35.976,21.926,1.88,33.96,2.296,0,0,0,0.4,0,0,0,,1.732,,,320,,80,,768,768,1536,,,256,13.50%,32.40%,54%,60,12.5,0.79,0.234375,2.4,3.8,0.6,0.0,0,0,256.496,,25,,24,32.60376,45.8868,,,,,,,,,,,,,,,,40.7547,,,,57.3585,,75.4717,76.9811,,,,200.0228
239,[16],,34.58,13.69,0.44,40.67,7.05,0.48,0.64,0.56,0,0,0,0,,1.13,,,424,,,,1078,575,1653,2.62,2.54,46.5,14.80%,29.20%,56%,13,12.55762352,0.140330189,0.279569892,2.0,3.9,0.6,0.0,0,0,248.5100358,,25,,24,26.2464,33.58168,,,,,,,,,,,,,29.6562,,,32.808,,,,41.9771,,,,,130,,59.2272815
240,[16],,34.58,13.69,0.44,40.67,7.05,0.48,0.64,0.56,0,0,0,0,,1.13,,,424,,,,1078,575,1653,2.62,2.54,58.1,14.80%,29.20%,56%,16.3,12.45035847,0.175471698,0.280550775,2.0,3.9,0.6,0.0,0,0,252.7183663,,25,,24,31.6332,38.51,,,,,,,,,,,,,32.3782,,,39.5415,,,,48.1375,,,,,110,,66.44366857
241,[16],,34.58,13.69,0.44,40.67,7.05,0.48,0.64,0.56,0,0,0,0,,1.13,,,424,,,,1078,575,1653,2.62,2.54,69.7,14.80%,29.20%,56%,19.5,12.48100522,0.210377358,0.279770445,2.0,3.9,0.6,0.0,0,0,256.7968159,,25,,24,32.43552,40.80232,,,,,,,,,,,,,37.8223,,,40.5444,,,,51.0029,,,,,95,,73.7172775
242,[16],,34.58,13.69,0.44,40.67,7.05,0.48,0.64,0.56,0,0,0,0,,1.13,,,424,,,,1078,575,1653,2.62,2.54,46.5,14.80%,29.20%,56%,13,12.55762352,0.140330189,0.279569892,2.0,3.9,0.6,0.0,0,0,248.5100358,1,60,,24,32.43552,40.2292,,,,,,,,,,,,,33.3811,,,40.5444,,,,50.2865,,,,,130,,81.68561483
243,[16],,34.58,13.69,0.44,40.67,7.05,0.48,0.64,0.56,0,0,0,0,,1.13,,,424,,,,1078,575,1653,2.62,2.54,58.1,14.80%,29.20%,56%,16.3,12.45035847,0.175471698,0.280550775,2.0,3.9,0.6,0.0,0,0,252.7183663,1,60,,24,39.31232,46.07448,,,,,,,,,,,,,41.5473,,,49.1404,,,,57.5931,,,,,110,,88.90200191
244,[16],,34.58,13.69,0.44,40.67,7.05,0.48,0.64,0.56,0,0,0,0,,1.13,,,424,,,,1078,575,1653,2.62,2.54,69.7,14.80%,29.20%,56%,19.5,12.48100522,0.210377358,0.279770445,2.0,3.9,0.6,0.0,0,0,256.7968159,1,60,,24,45.1576,50.08592,,,,,,,,,,,,,50.8596,,,56.447,,,,62.6074,,,,,95,,96.17561083
245,[17],M1A60R20,59.7,28.36,4.57,2.1,0.83,0.04,0,0.04,1.82,0,0,0.04,,1.06,,420.57,,,,,1273.07,318.27,1591.34,2.72,2.64,165.2214286,16.27%,34.64%,49%,66.08857143,10,0.549991678,0.4,2.1,3.8,0.3,0.0,0.019996671,8.41,125.8063421,1,100,,24,37.929,,,,37.929,,,,,,,,,,,,,,,,,,,,,,,,183.360072
246,[17],M1A60R25,59.7,28.36,4.57,2.1,0.83,0.04,0,0.04,1.82,0,0,0.04,,1.06,,420.57,,,,,1195.69,394.58,1590.27,2.72,2.64,165.2214286,16.27%,34.64%,49%,66.08857143,10,0.549991678,0.4,2.1,3.8,0.3,0.0,0.019996671,8.41,125.8063421,1,100,,24,38.9941,,,,38.9941,,,,,,,,,,,,,,,,,,,,,,,,183.354936
247,[17],M1A60R30,59.7,28.36,4.57,2.1,0.83,0.04,0,0.04,1.82,0,0,0.04,,1.06,,420.57,,,,,1112.14,476.66,1588.8,2.72,2.64,165.2214286,16.27%,34.64%,49%,66.08857143,10,0.549991678,0.4,2.1,3.8,0.3,0.0,0.019996671,8.41,125.8063421,1,100,,24,39.8817,,,,39.8817,,,,,,,,,,,,,,,,,,,,,,,,183.34788
248,[17],M1A60R35,59.7,28.36,4.57,2.1,0.83,0.04,0,0.04,1.82,0,0,0.04,,1.06,,420.57,,,,,1031.99,555.73,1587.72,2.72,2.64,165.2214286,16.27%,34.64%,49%,66.08857143,10,0.549991678,0.4,2.1,3.8,0.3,0.0,0.019996671,8.41,125.8063421,1,100,,24,41.8343,,,,41.8343,,,,,,,,,,,,,,,,,,,,,,,,183.342696
249,[17],M1A60R40,59.7,28.36,4.57,2.1,0.83,0.04,0,0.04,1.82,0,0,0.04,,1.06,,420.57,,,,,948.62,632.73,1581.35,2.72,2.64,165.2214286,16.27%,34.64%,49%,66.08857143,10,0.549991678,0.4,2.1,3.8,0.3,0.0,0.019996671,8.41,125.8063421,1,100,,24,38.9941,,,,38.9941,,,,,,,,,,,,,,,,,,,,,,,,183.31212
250,[17],M1A65R20,59.7,28.36,4.57,2.1,0.83,0.04,0,0.04,1.82,0,0,0.04,,1.06,,365.16,,,,,1379.16,344.79,1723.95,2.72,2.64,150.6,16.27%,34.64%,49%,60.24,10,0.577390733,0.4,2.1,4.7,0.3,0.0,0.019991237,7.3,114.45354,1,100,,24,39.8817,,,,39.8817,,,,,,,,,,,,,,,,,,,,,,,,171.94444
251,[17],M1A65R25,59.7,28.36,4.57,2.1,0.83,0.04,0,0.04,1.82,0,0,0.04,,1.06,,365.16,,,,,1295.34,427.46,1722.8,2.72,2.64,150.6,16.27%,34.64%,49%,60.24,10,0.577390733,0.4,2.1,4.7,0.3,0.0,0.019991237,7.3,114.45354,1,100,,24,40.9467,,,,40.9467,,,,,,,,,,,,,,,,,,,,,,,,171.93892
252,[17],M1A65R30,59.7,28.36,4.57,2.1,0.83,0.04,0,0.04,1.82,0,0,0.04,,1.06,,365.16,,,,,1204.82,516.38,1721.2,2.72,2.64,150.6,16.27%,34.64%,49%,60.24,10,0.577390733,0.4,2.1,4.7,0.3,0.0,0.019991237,7.3,114.45354,1,100,,24,41.8343,,,,41.8343,,,,,,,,,,,,,,,,,,,,,,,,171.93124
253,[17],M1A65R35,59.7,28.36,4.57,2.1,0.83,0.04,0,0.04,1.82,0,0,0.04,,1.06,,365.16,,,,,1117.99,602.04,1720.03,2.72,2.64,150.6,16.27%,34.64%,49%,60.24,10,0.577390733,0.4,2.1,4.7,0.3,0.0,0.019991237,7.3,114.45354,1,100,,24,44.3195,,,,44.3195,,,,,,,,,,,,,,,,,,,,,,,,171.925624
254,[17],M1A65R40,59.7,28.36,4.57,2.1,0.83,0.04,0,0.04,1.82,0,0,0.04,,1.06,,365.16,,,,,1027.67,685.46,1713.13,2.72,2.64,150.6,16.27%,34.64%,49%,60.24,10,0.577390733,0.4,2.1,4.7,0.3,0.0,0.019991237,7.3,114.45354,1,100,,24,42.0118,,,,42.0118,,,,,,,,,,,,,,,,,,,,,,,,171.892504
255,[17],M1A70R20,59.7,28.36,4.57,2.1,0.83,0.04,0,0.04,1.82,0,0,0.04,,1.06,,309.85,,,,,1485.25,371.31,1856.56,2.72,2.64,121.7214286,16.27%,34.64%,49%,48.68857143,10,0.549975795,0.4,2.1,6.0,0.3,0.0,0.020009682,6.2,92.68619214,1,100,,24,42.7219,,,,42.7219,,,,,,,,,,,,,,,,,,,,,,,,151.047048
256,[17],M1A70R25,59.7,28.36,4.57,2.1,0.83,0.04,0,0.04,1.82,0,0,0.04,,1.06,,309.85,,,,,1394.98,460.34,1855.32,2.72,2.64,121.7214286,16.27%,34.64%,49%,48.68857143,10,0.549975795,0.4,2.1,6.0,0.3,0.0,0.020009682,6.2,92.68619214,1,100,,24,44.8521,,,,44.8521,,,,,,,,,,,,,,,,,,,,,,,,151.041096
257,[17],M1A70R30,59.7,28.36,4.57,2.1,0.83,0.04,0,0.04,1.82,0,0,0.04,,1.06,,309.85,,,,,1297.5,556.11,1853.61,2.72,2.64,121.7214286,16.27%,34.64%,49%,48.68857143,10,0.549975795,0.4,2.1,6.0,0.3,0.0,0.020009682,6.2,92.68619214,1,100,,24,46.8047,,,,46.8047,,,,,,,,,,,,,,,,,,,,,,,,151.032888
258,[17],M1A70R35,59.7,28.36,4.57,2.1,0.83,0.04,0,0.04,1.82,0,0,0.04,,1.06,,309.85,,,,,1203.99,648.35,1852.34,2.72,2.64,121.7214286,16.27%,34.64%,49%,48.68857143,10,0.549975795,0.4,2.1,6.0,0.3,0.0,0.020009682,6.2,92.68619214,1,100,,24,51.7751,,,,51.7751,,,,,,,,,,,,,,,,,,,,,,,,151.026792
259,[17],M1A70R40,59.7,28.36,4.57,2.1,0.83,0.04,0,0.04,1.82,0,0,0.04,,1.06,,309.85,,,,,1106.72,738.18,1844.9,2.72,2.64,121.7214286,16.27%,34.64%,49%,48.68857143,10,0.549975795,0.4,2.1,6.0,0.3,0.0,0.020009682,6.2,92.68619214,1,100,,24,45.9172,,,,45.9172,,,,,,,,,,,,,,,,,,,,,,,,150.99108
260,[17],M1A75R20,59.7,28.36,4.57,2.1,0.83,0.04,0,0.04,1.82,0,0,0.04,,1.06,,254.54,,,,,1591.34,397.83,1989.17,2.72,2.64,99.99285714,16.27%,34.64%,49%,39.99714286,10,0.549972499,0.4,2.1,7.8,0.3,0.0,0.020036144,5.1,76.14477929,1,100,,24,32.9586,,,,32.9586,,,,,,,,,,,,,,,,,,,,,,,,134.914416
261,[17],M1A75R25,59.7,28.36,4.57,2.1,0.83,0.04,0,0.04,1.82,0,0,0.04,,1.06,,254.54,,,,,1494.62,493.22,1987.84,2.72,2.64,99.99285714,16.27%,34.64%,49%,39.99714286,10,0.549972499,0.4,2.1,7.8,0.3,0.0,0.020036144,5.1,76.14477929,1,100,,24,34.9112,,,,34.9112,,,,,,,,,,,,,,,,,,,,,,,,134.908032
262,[17],M1A75R30,59.7,28.36,4.57,2.1,0.83,0.04,0,0.04,1.82,0,0,0.04,,1.06,,254.54,,,,,1390.18,595.83,1986.01,2.72,2.64,99.99285714,16.27%,34.64%,49%,39.99714286,10,0.549972499,0.4,2.1,7.8,0.3,0.0,0.020036144,5.1,76.14477929,1,100,,24,40.9467,,,,40.9467,,,,,,,,,,,,,,,,,,,,,,,,134.899248
263,[17],M1A75R35,59.7,28.36,4.57,2.1,0.83,0.04,0,0.04,1.82,0,0,0.04,,1.06,,254.54,,,,,1289.99,694.66,1984.65,2.72,2.64,99.99285714,16.27%,34.64%,49%,39.99714286,10,0.549972499,0.4,2.1,7.8,0.3,0.0,0.020036144,5.1,76.14477929,1,100,,24,44.8521,,,,44.8521,,,,,,,,,,,,,,,,,,,,,,,,134.89272
264,[17],M1A75R40,59.7,28.36,4.57,2.1,0.83,0.04,0,0.04,1.82,0,0,0.04,,1.06,,254.54,,,,,1185.77,790.91,1976.68,2.72,2.64,99.99285714,16.27%,34.64%,49%,39.99714286,10,0.549972499,0.4,2.1,7.8,0.3,0.0,0.020036144,5.1,76.14477929,1,100,,24,40.0592,,,,40.0592,,,,,,,,,,,,,,,,,,,,,,,,134.854464
265,[17],M3AL35W1,59.7,28.36,4.57,2.1,0.83,0.04,0,0.04,1.82,0,0,0.04,,1.06,,329.56,,,,,1203.99,648.35,1852.34,2.72,2.64,82.5,16.27%,34.64%,49%,32.99,10,0.350436946,0.399878788,2.1,5.6,0.2,0.0,0.020026702,6.6,64.25325,1,100,,24,39.8148,,,,39.8148,,,,,,,,,,,,,,,,,,,,,,,,125.712812
266,[17],M3AL35W2,59.7,28.36,4.57,2.1,0.83,0.04,0,0.04,1.82,0,0,0.04,,1.06,,321.41,,,,,1203.99,648.35,1852.34,2.72,2.64,80.35,16.27%,34.64%,49%,32.14,10,0.34998911,0.4,2.1,5.8,0.2,0.0,0.0200056,6.43,62.585815,1,100,,24,37.7778,,,,37.7778,,,,,,,,,,,,,,,,,,,,,,,,123.935512
267,[17],M3AL35W3,59.7,28.36,4.57,2.1,0.83,0.04,0,0.04,1.82,0,0,0.04,,1.06,,313.53,,,,,1203.99,648.35,1852.34,2.72,2.64,78.22,16.27%,34.64%,49%,31.28,10,0.349248876,0.399897724,2.1,5.9,0.2,0.0,0.019998086,6.27,60.928198,1,100,,24,34.8148,,,,34.8148,,,,,,,,,,,,,,,,,,,,,,,,122.177632
268,[17],M3AL35W4,59.7,28.36,4.57,2.1,0.83,0.04,0,0.04,1.82,0,0,0.04,,1.06,,304.32,,,,,1203.99,648.35,1852.34,2.72,2.64,76.07,16.27%,34.64%,49%,30.4,10,0.349861987,0.399631918,2.1,6.1,0.2,0.0,0.02001183,6.09,59.236763,1,100,,24,30.9259,,,,30.9259,,,,,,,,,,,,,,,,,,,,,,,,120.354312
269,[17],M3AL35W5,59.7,28.36,4.57,2.1,0.83,0.04,0,0.04,1.82,0,0,0.04,,1.06,,297.75,,,,,1203.99,648.35,1852.34,2.72,2.64,74.44,16.27%,34.64%,49%,29.77,10,0.349991604,0.399919398,2.1,6.2,0.2,0.0,0.019983207,5.95,57.974596,1,100,,24,29.8148,,,,29.8148,,,,,,,,,,,,,,,,,,,,,,,,118.995452
270,[17],M3AL45W1,59.7,28.36,4.57,2.1,0.83,0.04,0,0.04,1.82,0,0,0.04,,1.06,,322.03,,,,,1203.99,648.35,1852.34,2.72,2.64,103.51,16.27%,34.64%,49%,41.4,10,0.449989131,0.399961356,2.1,5.8,0.2,0.0,0.019998137,6.44,79.517059,1,100,,24,48.8889,,,,48.8889,,,,,,,,,,,,,,,,,,,,,,,,139.387552
271,[17],M3AL45W2,59.7,28.36,4.57,2.1,0.83,0.04,0,0.04,1.82,0,0,0.04,,1.06,,313.56,,,,,1203.99,648.35,1852.34,2.72,2.64,100.79,16.27%,34.64%,49%,40.31,10,0.449993622,0.39994047,2.1,5.9,0.2,0.0,0.019996173,6.27,77.425811,1,100,,24,44.8148,,,,44.8148,,,,,,,,,,,,,,,,,,,,,,,,137.219932
272,[17],M3AL45W3,59.7,28.36,4.57,2.1,0.83,0.04,0,0.04,1.82,0,0,0.04,,1.06,,305.08,,,,,1203.99,648.35,1852.34,2.72,2.64,98.07,16.27%,34.64%,49%,39.22,10,0.450013111,0.399918426,2.1,6.1,0.2,0.0,0.019994755,6.1,75.334563,1,100,,24,41.8519,,,,41.8519,,,,,,,,,,,,,,,,,,,,,,,,135.052272
273,[17],M3AL45W4,59.7,28.36,4.57,2.1,0.83,0.04,0,0.04,1.82,0,0,0.04,,1.06,,296.6,,,,,1203.99,648.35,1852.34,2.72,2.64,95.34,16.27%,34.64%,49%,38.13,10,0.45,0.399937067,2.1,6.2,0.2,0.0,0.019993257,5.93,73.238406,1,100,,24,38.8889,,,,38.8889,,,,,,,,,,,,,,,,,,,,,,,,132.881012
274,[17],M3AL45W5,59.7,28.36,4.57,2.1,0.83,0.04,0,0.04,1.82,0,0,0.04,,1.06,,289.95,,,,,1203.99,648.35,1852.34,2.72,2.64,93.2,16.27%,34.64%,49%,37.28,10,0.450008622,0.4,2.1,6.4,0.2,0.0,0.020003449,5.8,71.59988,1,100,,24,34.8148,,,,34.8148,,,,,,,,,,,,,,,,,,,,,,,,131.188512
275,[17],M3AL55W1,59.7,28.36,4.57,2.1,0.83,0.04,0,0.04,1.82,0,0,0.04,,1.06,,314.11,,,,,1203.99,648.35,1852.34,2.72,2.64,123.4,16.27%,34.64%,49%,49.36,10,0.549998408,0.4,2.1,5.9,0.3,0.0,0.019992996,6.28,93.96106,1,100,,24,59.6296,,,,59.6296,,,,,,,,,,,,,,,,,,,,,,,,152.312832
276,[17],M3AL55W2,59.7,28.36,4.57,2.1,0.83,0.04,0,0.04,1.82,0,0,0.04,,1.06,,305.59,,,,,1203.99,648.35,1852.34,2.72,2.64,120.05,16.27%,34.64%,49%,48.02,10,0.549985274,0.4,2.1,6.1,0.3,0.0,0.01999411,6.11,91.410545,1,100,,24,55.7407,,,,55.7407,,,,,,,,,,,,,,,,,,,,,,,,149.726712
277,[17],M3AL55W3,59.7,28.36,4.57,2.1,0.83,0.04,0,0.04,1.82,0,0,0.04,,1.06,,297.62,,,,,1203.99,648.35,1852.34,2.72,2.64,116.92,16.27%,34.64%,49%,46.77,10,0.54999664,0.400017106,2.1,6.2,0.3,0.0,0.019991936,5.95,89.028028,1,100,,24,51.8519,,,,51.8519,,,,,,,,,,,,,,,,,,,,,,,,147.309732
278,[17],M3AL55W4,59.7,28.36,4.57,2.1,0.83,0.04,0,0.04,1.82,0,0,0.04,,1.06,,289.77,,,,,1203.99,648.35,1852.34,2.72,2.64,113.84,16.27%,34.64%,49%,45.52,10,0.549953411,0.399859452,2.1,6.4,0.3,0.0,0.019981365,5.79,86.670056,1,100,,24,48.8889,,,,48.8889,,,,,,,,,,,,,,,,,,,,,,,,144.911232
279,[17],M3AL55W5,59.7,28.36,4.57,2.1,0.83,0.04,0,0.04,1.82,0,0,0.04,,1.06,,282.48,,,,,1203.99,648.35,1852.34,2.72,2.64,110.97,16.27%,34.64%,49%,44.39,10,0.54998584,0.400018023,2.1,6.6,0.3,0.0,0.020001416,5.65,84.499173,1,100,,24,45.9259,,,,45.9259,,,,,,,,,,,,,,,,,,,,,,,,142.720092
280,[17],M3AL65W1,59.7,28.36,4.57,2.1,0.83,0.04,0,0.04,1.82,0,0,0.04,,1.06,,292.67,,,,,1203.99,648.35,1852.34,2.72,2.64,135.89,16.27%,34.64%,49%,41.45,10,0.605938429,0.305026124,2.1,6.3,0.3,0.0,0.019988383,5.85,95.088401,1,100,,24,46.8519,,,,46.8519,,,,,,,,,,,,,,,,,,,,,,,,149.856012
281,[17],M3AL65W2,59.7,28.36,4.57,2.1,0.83,0.04,0,0.04,1.82,0,0,0.04,,1.06,,292.67,,,,,1203.99,648.35,1852.34,2.72,2.64,135.89,16.27%,34.64%,49%,49.03,10,0.631837906,0.360806535,2.1,6.3,0.3,0.0,0.019988383,5.85,99.636401,1,100,,24,43.7037,,,,43.7037,,,,,,,,,,,,,,,,,,,,,,,,155.662292
282,[17],M3AL65W3,59.7,28.36,4.57,2.1,0.83,0.04,0,0.04,1.82,0,0,0.04,,1.06,,290.37,,,,,1203.99,648.35,1852.34,2.72,2.64,134.81,16.27%,34.64%,49%,53.93,10,0.649998278,0.400044507,2.1,6.4,0.4,0.0,0.020008954,5.81,102.022229,1,100,,24,40,,,,40,,,,,,,,,,,,,,,,,,,,,,,,158.942492
283,[17],M3AL65W4,59.7,28.36,4.57,2.1,0.83,0.04,0,0.04,1.82,0,0,0.04,,1.06,,282.48,,,,,1203.99,648.35,1852.34,2.72,2.64,131.14,16.27%,34.64%,49%,52.46,10,0.649957519,0.400030502,2.1,6.6,0.4,0.0,0.020001416,5.65,99.242626,1,100,,24,36.8519,,,,36.8519,,,,,,,,,,,,,,,,,,,,,,,,156.162912
284,[17],M3AL65W5,59.7,28.36,4.57,2.1,0.83,0.04,0,0.04,1.82,0,0,0.04,,1.06,,275.42,,,,,1203.99,648.35,1852.34,2.72,2.64,127.87,16.27%,34.64%,49%,51.15,10,0.649989108,0.400015641,2.1,6.7,0.4,0.0,0.020005809,5.51,96.767383,1,100,,24,31.6667,,,,31.6667,,,,,,,,,,,,,,,,,,,,,,,,153.690812
285,[17],M2AL35S1,59.7,28.36,4.57,2.1,0.83,0.04,0,0.04,1.82,0,0,0.04,,1.06,,329.56,,,,,1203.99,648.35,1852.34,2.72,2.64,69.21,16.27%,34.64%,49%,46.14,10,0.350012137,0.666666667,2.1,5.6,0.2,0.0,0.019996359,6.59,65.613189,1,100,,24,40.0592,,,,40.0592,,,,,,,,,,,,,,,,,,,,,,,,130.982512
286,[17],M2AL35S2,59.7,28.36,4.57,2.1,0.83,0.04,0,0.04,1.82,0,0,0.04,,1.06,,327.33,,,,,1203.99,648.35,1852.34,2.72,2.64,76.37333333,16.27%,34.64%,49%,38.18666667,10,0.349983197,0.5,2.1,5.7,0.2,0.0,0.020010387,6.55,64.33366933,1,100,,24,30.8871,,,,30.8871,,,,,,,,,,,,,,,,,,,,,,,,127.3849387
287,[17],M2AL35S3,59.7,28.36,4.57,2.1,0.83,0.04,0,0.04,1.82,0,0,0.04,,1.06,,325.75,,,,,1203.99,648.35,1852.34,2.72,2.64,81.43571429,16.27%,34.64%,49%,32.57428571,10,0.349992325,0.4,2.1,5.7,0.2,0.0,0.019984651,6.51,63.42736357,1,100,,24,34.0323,,,,34.0323,,,,,,,,,,,,,,,,,,,,,,,,124.826792
288,[17],M2AL35S4,59.7,28.36,4.57,2.1,0.83,0.04,0,0.04,1.82,0,0,0.04,,1.06,,324.7,,,,,1203.99,648.35,1852.34,2.72,2.64,85.2375,16.27%,34.64%,49%,28.4125,10,0.350015399,0.333333333,2.1,5.7,0.2,0.0,0.019987681,6.49,62.78458875,1,100,,24,38.871,,,,38.871,,,,,,,,,,,,,,,,,,,,,,,,122.965707
289,[17],M2AL35S5,59.7,28.36,4.57,2.1,0.83,0.04,0,0.04,1.82,0,0,0.04,,1.06,,323.78,,,,,1203.99,648.35,1852.34,2.72,2.64,88.13777778,16.27%,34.64%,49%,25.18222222,10,0.349990734,0.285714286,2.1,5.7,0.2,0.0,0.019982704,6.47,62.25816844,1,100,,24,35.9677,,,,35.9677,,,,,,,,,,,,,,,,,,,,,,,,121.4941342
290,[17],M2AL45S1,59.7,28.36,4.57,2.1,0.83,0.04,0,0.04,1.82,0,0,0.04,,1.06,,322.28,,,,,1203.99,648.35,1852.34,2.72,2.64,87.018,16.27%,34.64%,49%,58.012,10,0.450012412,0.666666667,2.1,5.7,0.3,0.0,0.020013653,6.45,81.3943362,1,100,,24,33.7903,,,,33.7903,,,,,,,,,,,,,,,,,,,,,,,,146.195024
291,[17],M2AL45S2,59.7,28.36,4.57,2.1,0.83,0.04,0,0.04,1.82,0,0,0.04,,1.06,,319.49,,,,,1203.99,648.35,1852.34,2.72,2.64,95.84666667,16.27%,34.64%,49%,47.92333333,10,0.449998435,0.5,2.1,5.8,0.2,0.0,0.020000626,6.39,79.63912867,1,100,,24,39.8387,,,,39.8387,,,,,,,,,,,,,,,,,,,,,,,,141.5214653
292,[17],M2AL45S3,59.7,28.36,4.57,2.1,0.83,0.04,0,0.04,1.82,0,0,0.04,,1.06,,317.67,,,,,1203.99,648.35,1852.34,2.72,2.64,102.1071429,16.27%,34.64%,49%,40.84285714,10,0.449995278,0.4,2.1,5.8,0.2,0.0,0.019989297,6.35,78.44011071,1,100,,24,46.8548,,,,46.8548,,,,,,,,,,,,,,,,,,,,,,,,138.269112
293,[17],M2AL45S4,59.7,28.36,4.57,2.1,0.83,0.04,0,0.04,1.82,0,0,0.04,,1.06,,316.22,,,,,1203.99,648.35,1852.34,2.72,2.64,106.725,16.27%,34.64%,49%,35.575,10,0.450003162,0.333333333,2.1,5.9,0.2,0.0,0.019986086,6.32,77.5283025,1,100,,24,42.7419,,,,42.7419,,,,,,,,,,,,,,,,,,,,,,,,135.834162
294,[17],M2AL45S5,59.7,28.36,4.57,2.1,0.83,0.04,0,0.04,1.82,0,0,0.04,,1.06,,315.13,,,,,1203.99,648.35,1852.34,2.72,2.64,110.2966667,16.27%,34.64%,49%,31.51333333,10,0.45000476,0.285714286,2.1,5.9,0.2,0.0,0.019991749,6.3,76.83263367,1,100,,24,37.9032,,,,37.9032,,,,,,,,,,,,,,,,,,,,,,,,133.9667653
295,[17],M2AL55S1,59.7,28.36,4.57,2.1,0.83,0.04,0,0.04,1.82,0,0,0.04,,1.06,,314.11,,,,,1203.99,648.35,1852.34,2.72,2.64,103.656,16.27%,34.64%,49%,69.104,10,0.549998408,0.666666667,2.1,5.9,0.3,0.0,0.019992996,6.28,96.1151304,1,100,,24,46.8548,,,,46.8548,,,,,,,,,,,,,,,,,,,,,,,,160.328896
296,[17],M2AL55S2,59.7,28.36,4.57,2.1,0.83,0.04,0,0.04,1.82,0,0,0.04,,1.06,,312.1,,,,,1203.99,648.35,1852.34,2.72,2.64,114.4333333,16.27%,34.64%,49%,57.21666667,10,0.549983979,0.5,2.1,5.9,0.3,0.0,0.019993592,6.24,94.24932333,1,100,,24,53.871,,,,53.871,,,,,,,,,,,,,,,,,,,,,,,,155.0197987
297,[17],M2AL55S3,59.7,28.36,4.57,2.1,0.83,0.04,0,0.04,1.82,0,0,0.04,,1.06,,309.85,,,,,1203.99,648.35,1852.34,2.72,2.64,121.7214286,16.27%,34.64%,49%,48.68857143,10,0.549975795,0.4,2.1,6.0,0.3,0.0,0.019977408,6.19,92.68019214,1,100,,24,57.7419,,,,57.7419,,,,,,,,,,,,,,,,,,,,,,,,151.007992
298,[17],M2AL55S4,59.7,28.36,4.57,2.1,0.83,0.04,0,0.04,1.82,0,0,0.04,,1.06,,308.17,,,,,1203.99,648.35,1852.34,2.72,2.64,127.1175,16.27%,34.64%,49%,42.3725,10,0.549988643,0.333333333,2.1,6.0,0.3,0.0,0.019988967,6.16,91.52148075,1,100,,24,51.6935,,,,51.6935,,,,,,,,,,,,,,,,,,,,,,,,148.049347
299,[17],M2AL55S5,59.7,28.36,4.57,2.1,0.83,0.04,0,0.04,1.82,0,0,0.04,,1.06,,306.83,,,,,1203.99,648.35,1852.34,2.72,2.64,131.2577778,16.27%,34.64%,49%,37.50222222,10,0.550011407,0.285714286,2.1,6.0,0.3,0.0,0.020011081,6.14,90.61977644,1,100,,24,42.7419,,,,42.7419,,,,,,,,,,,,,,,,,,,,,,,,145.7662542
300,[17],M2AL65S1,59.7,28.36,4.57,2.1,0.83,0.04,0,0.04,1.82,0,0,0.04,,1.06,,292.67,,,,,1203.99,648.35,1852.34,2.72,2.64,114.138,16.27%,34.64%,49%,76.092,10,0.649981208,0.666666667,2.1,6.3,0.4,0.0,0.019988383,5.85,105.1955442,1,100,,24,40.8065,,,,40.8065,,,,,,,,,,,,,,,,,,,,,,,,168.561064
301,[17],M2AL65S2,59.7,28.36,4.57,2.1,0.83,0.04,0,0.04,1.82,0,0,0.04,,1.06,,292.67,,,,,1203.99,648.35,1852.34,2.72,2.64,126.82,16.27%,34.64%,49%,63.41,10,0.649981208,0.5,2.1,6.3,0.4,0.0,0.019988383,5.85,103.811938,1,100,,24,42.7419,,,,42.7419,,,,,,,,,,,,,,,,,,,,,,,,163.412172
302,[17],M2AL65S3,59.7,28.36,4.57,2.1,0.83,0.04,0,0.04,1.82,0,0,0.04,,1.06,,292.67,,,,,1203.99,648.35,1852.34,2.72,2.64,135.8785714,16.27%,34.64%,49%,54.35142857,10,0.649981207,0.4,2.1,6.3,0.4,0.0,0.019988383,5.85,102.8236479,1,100,,24,43.9516,,,,43.9516,,,,,,,,,,,,,,,,,,,,,,,,159.734392
303,[17],M2AL65S4,59.7,28.36,4.57,2.1,0.83,0.04,0,0.04,1.82,0,0,0.04,,1.06,,292.67,,,,,1203.99,648.35,1852.34,2.72,2.64,142.6725,16.27%,34.64%,49%,47.5575,10,0.649981208,0.333333333,2.1,6.3,0.3,0.0,0.019988383,5.85,102.0824303,1,100,,24,41.7742,,,,41.7742,,,,,,,,,,,,,,,,,,,,,,,,156.976057
304,[17],M2AL65S5,59.7,28.36,4.57,2.1,0.83,0.04,0,0.04,1.82,0,0,0.04,,1.06,,292.67,,,,,1203.99,648.35,1852.34,2.72,2.64,147.9566667,16.27%,34.64%,49%,42.27333333,10,0.649981208,0.285714286,2.1,6.3,0.3,0.0,0.019988383,5.85,101.5059277,1,100,,24,40.8065,,,,40.8065,,,,,,,,,,,,,,,,,,,,,,,,154.8306853
305,[17],M2AL35S3,59.7,28.36,4.57,2.1,0.83,0.04,0,0.04,1.82,0,0,0.04,,1.06,,325.75,,,,,1203.99,648.35,1852.34,2.72,2.64,81.43571429,16.27%,34.64%,49%,32.57428571,10,0.349992325,0.4,2.1,5.7,0.2,0.0,0.019984651,6.51,63.42736357,1,30,,24,13.8907,,,,13.8907,,,,,,,,,,,,,,,,,,,,,,,,79.91012534
306,[17],M2AL35S3,59.7,28.36,4.57,2.1,0.83,0.04,0,0.04,1.82,0,0,0.04,,1.06,,325.75,,,,,1203.99,648.35,1852.34,2.72,2.64,81.43571429,16.27%,34.64%,49%,32.57428571,10,0.349992325,0.4,2.1,5.7,0.2,0.0,0.019984651,6.51,63.42736357,1,60,,24,27.7387,,,,27.7387,,,,,,,,,,,,,,,,,,,,,,,,99.16012534
307,[17],M2AL35S3,59.7,28.36,4.57,2.1,0.83,0.04,0,0.04,1.82,0,0,0.04,,1.06,,325.75,,,,,1203.99,648.35,1852.34,2.72,2.64,81.43571429,16.27%,34.64%,49%,32.57428571,10,0.349992325,0.4,2.1,5.7,0.2,0.0,0.019984651,6.51,63.42736357,1,70,,24,29.6729,,,,29.6729,,,,,,,,,,,,,,,,,,,,,,,,105.576792
308,[17],M2AL35S3,59.7,28.36,4.57,2.1,0.83,0.04,0,0.04,1.82,0,0,0.04,,1.06,,325.75,,,,,1203.99,648.35,1852.34,2.72,2.64,81.43571429,16.27%,34.64%,49%,32.57428571,10,0.349992325,0.4,2.1,5.7,0.2,0.0,0.019984651,6.51,63.42736357,1,80,,24,31.6077,,,,31.6077,,,,,,,,,,,,,,,,,,,,,,,,111.9934587
309,[17],M2AL35S3,59.7,28.36,4.57,2.1,0.83,0.04,0,0.04,1.82,0,0,0.04,,1.06,,325.75,,,,,1203.99,648.35,1852.34,2.72,2.64,81.43571429,16.27%,34.64%,49%,32.57428571,10,0.349992325,0.4,2.1,5.7,0.2,0.0,0.019984651,6.51,63.42736357,1,90,,24,35.4998,,,,35.4998,,,,,,,,,,,,,,,,,,,,,,,,118.4101253
310,[17],M2AL35S3,59.7,28.36,4.57,2.1,0.83,0.04,0,0.04,1.82,0,0,0.04,,1.06,,325.75,,,,,1203.99,648.35,1852.34,2.72,2.64,81.43571429,16.27%,34.64%,49%,32.57428571,10,0.349992325,0.4,2.1,5.7,0.2,0.0,0.019984651,6.51,63.42736357,1,30,,24,13.8907,,,,13.8907,,,,,,,,,,,,,,,,,,,,,,,,79.91012534
311,[17],M2AL45S3,59.7,28.36,4.57,2.1,0.83,0.04,0,0.04,1.82,0,0,0.04,,1.06,,317.67,,,,,1203.99,648.35,1852.34,2.72,2.64,102.1071429,16.27%,34.64%,49%,40.84285714,10,0.449995278,0.4,2.1,5.8,0.2,0.0,0.019989297,6.35,78.44011071,1,60,,24,31.6518,,,,31.6518,,,,,,,,,,,,,,,,,,,,,,,,112.6024454
312,[17],M2AL45S3,59.7,28.36,4.57,2.1,0.83,0.04,0,0.04,1.82,0,0,0.04,,1.06,,317.67,,,,,1203.99,648.35,1852.34,2.72,2.64,102.1071429,16.27%,34.64%,49%,40.84285714,10,0.449995278,0.4,2.1,5.8,0.2,0.0,0.019989297,6.35,78.44011071,1,70,,24,33.5866,,,,33.5866,,,,,,,,,,,,,,,,,,,,,,,,119.019112
313,[17],M2AL45S3,59.7,28.36,4.57,2.1,0.83,0.04,0,0.04,1.82,0,0,0.04,,1.06,,317.67,,,,,1203.99,648.35,1852.34,2.72,2.64,102.1071429,16.27%,34.64%,49%,40.84285714,10,0.449995278,0.4,2.1,5.8,0.2,0.0,0.019989297,6.35,78.44011071,1,80,,24,34.6519,,,,34.6519,,,,,,,,,,,,,,,,,,,,,,,,125.4357787
314,[17],M2AL45S3,59.7,28.36,4.57,2.1,0.83,0.04,0,0.04,1.82,0,0,0.04,,1.06,,317.67,,,,,1203.99,648.35,1852.34,2.72,2.64,102.1071429,16.27%,34.64%,49%,40.84285714,10,0.449995278,0.4,2.1,5.8,0.2,0.0,0.019989297,6.35,78.44011071,1,90,,24,37.673,,,,37.673,,,,,,,,,,,,,,,,,,,,,,,,131.8524454
315,[17],M2AL55S3,59.7,28.36,4.57,2.1,0.83,0.04,0,0.04,1.82,0,0,0.04,,1.06,,309.85,,,,,1203.99,648.35,1852.34,2.72,2.64,121.7214286,16.27%,34.64%,49%,48.68857143,10,0.549975795,0.4,2.1,6.0,0.3,0.0,0.019977408,6.19,92.68019214,1,30,,24,15.8479,,,,15.8479,,,,,,,,,,,,,,,,,,,,,,,,106.0913253
316,[17],M2AL55S3,59.7,28.36,4.57,2.1,0.83,0.04,0,0.04,1.82,0,0,0.04,,1.06,,309.85,,,,,1203.99,648.35,1852.34,2.72,2.64,121.7214286,16.27%,34.64%,49%,48.68857143,10,0.549975795,0.4,2.1,6.0,0.3,0.0,0.019977408,6.19,92.68019214,1,60,,24,36.4344,,,,36.4344,,,,,,,,,,,,,,,,,,,,,,,,125.3413253
317,[17],M2AL55S3,59.7,28.36,4.57,2.1,0.83,0.04,0,0.04,1.82,0,0,0.04,,1.06,,309.85,,,,,1203.99,648.35,1852.34,2.72,2.64,121.7214286,16.27%,34.64%,49%,48.68857143,10,0.549975795,0.4,2.1,6.0,0.3,0.0,0.019977408,6.19,92.68019214,1,70,,24,40.5424,,,,40.5424,,,,,,,,,,,,,,,,,,,,,,,,131.757992
318,[17],M2AL55S3,59.7,28.36,4.57,2.1,0.83,0.04,0,0.04,1.82,0,0,0.04,,1.06,,309.85,,,,,1203.99,648.35,1852.34,2.72,2.64,121.7214286,16.27%,34.64%,49%,48.68857143,10,0.549975795,0.4,2.1,6.0,0.3,0.0,0.019977408,6.19,92.68019214,1,80,,24,43.5649,,,,43.5649,,,,,,,,,,,,,,,,,,,,,,,,138.1746587
319,[17],M2AL55S3,59.7,28.36,4.57,2.1,0.83,0.04,0,0.04,1.82,0,0,0.04,,1.06,,309.85,,,,,1203.99,648.35,1852.34,2.72,2.64,121.7214286,16.27%,34.64%,49%,48.68857143,10,0.549975795,0.4,2.1,6.0,0.3,0.0,0.019977408,6.19,92.68019214,1,90,,24,48.5426,,,,48.5426,,,,,,,,,,,,,,,,,,,,,,,,144.5913253
320,[17],M2AL65S3,59.7,28.36,4.57,2.1,0.83,0.04,0,0.04,1.82,0,0,0.04,,1.06,,292.67,,,,,1203.99,648.35,1852.34,2.72,2.64,135.8785714,16.27%,34.64%,49%,54.35142857,10,0.649981207,0.4,2.1,6.3,0.4,0.0,0.019988383,5.85,102.8236479,1,30,,24,14.7602,,,,14.7602,,,,,,,,,,,,,,,,,,,,,,,,114.8177253
321,[17],M2AL65S3,59.7,28.36,4.57,2.1,0.83,0.04,0,0.04,1.82,0,0,0.04,,1.06,,292.67,,,,,1203.99,648.35,1852.34,2.72,2.64,135.8785714,16.27%,34.64%,49%,54.35142857,10,0.649981207,0.4,2.1,6.3,0.4,0.0,0.019988383,5.85,102.8236479,1,60,,24,33.6083,,,,33.6083,,,,,,,,,,,,,,,,,,,,,,,,134.0677253
