Repository: zcesclc/GP-and-ML-models-new

File: AAC concrete dataset large ratio.csv (part 3 of 11)
Fine Agg density (kg/m3),Total Na2SiO3 (kg in 1m3 of mix),Na2O (l),SiO2 (l),H2O,Total NaOH (kg in 1m3 mix),Concentration (M) NaOH,AL/B,SH/SS,Ms,Ag/B,W/B,Additional water (kg in 1m3 mix),Sp/B,Superplasticizer (kg in 1m3 mix),Total water (in solutions + additional) (kg in 1m3 mix),Initial curing time (day),Initial curing temp (C),Initial curing rest time (day),Final curing temp (C),7d CS,28d CS,1-d Cubic compressive strength (MPa),3-d Cubic compressive strength (MPa),7-d Cubic compressive strength (MPa),14-d Cubic compressive strength (MPa) ,21-d Cubic compressive strength (MPa),28-d Cubic compressive strength (MPa),56-d Cubic compressive strength (MPa),90-d Cubic compressive strength (MPa) ,180-d Cubic compressive strength (MPa),365-d Cubic compressive strength (MPa) ,1-d Cylindrical compressive strength (MPa),2-d Cylindrical compressive strength (MPa),3-d Cylindrical compressive strength (MPa),4-d Cylindrical compressive strength (MPa),5-d Cylindrical compressive strength (MPa),7-d Cylindrical compressive strength (MPa),12-d Cylindrical compressive strength (MPa),14-d Cylindrical compressive strength (MPa),21-d Cylindrical compressive strength (MPa),28-d Cylindrical compressive strength (MPa),56-d Cylindrical compressive strength (MPa) ,90-d Cylindrical compressive strength (MPa),180-d Cylindrical compressive strength (MPa) ,365-d Cylindrical compressive strength (MPa),Slump (mm),flowtable,"CO2 footprint
(kg emision per 1m3 of samples produced and cured)
[108] and [109] used"
322,[17],M2AL65S3,59.7,28.36,4.57,2.1,0.83,0.04,0,0.04,1.82,0,0,0.04,,1.06,,292.67,,,,,1203.99,648.35,1852.34,2.72,2.64,135.8785714,16.27%,34.64%,49%,54.35142857,10,0.649981207,0.4,2.1,6.3,0.4,0.0,0.019988383,5.85,102.8236479,1,70,,24,37.4997,,,,37.4997,,,,,,,,,,,,,,,,,,,,,,,,140.484392
323,[17],M2AL65S3,59.7,28.36,4.57,2.1,0.83,0.04,0,0.04,1.82,0,0,0.04,,1.06,,292.67,,,,,1203.99,648.35,1852.34,2.72,2.64,135.8785714,16.27%,34.64%,49%,54.35142857,10,0.649981207,0.4,2.1,6.3,0.4,0.0,0.019988383,5.85,102.8236479,1,80,,24,39.4345,,,,39.4345,,,,,,,,,,,,,,,,,,,,,,,,146.9010587
324,[17],M2AL65S3,59.7,28.36,4.57,2.1,0.83,0.04,0,0.04,1.82,0,0,0.04,,1.06,,292.67,,,,,1203.99,648.35,1852.34,2.72,2.64,135.8785714,16.27%,34.64%,49%,54.35142857,10,0.649981207,0.4,2.1,6.3,0.4,0.0,0.019988383,5.85,102.8236479,1,90,,24,41.5867,,,,41.5867,,,,,,,,,,,,,,,,,,,,,,,,153.3177253
325,[17],M2AL55S3,59.7,28.36,4.57,2.1,0.83,0.04,0,0.04,1.82,0,0,0.04,,1.06,,309.85,,,,,1203.99,648.35,1852.34,2.72,2.64,121.7214286,16.27%,34.64%,49%,48.68857143,8,0.549975795,0.4,2.1,6.0,0.3,0.0,0.019977408,6.19,96.57527786,1,100,,24,44.9635,,,,44.9635,,,,,,,,,,,,,,,,,,,,,,,,143.5489029
326,[17],M2AL55S3,59.7,28.36,4.57,2.1,0.83,0.04,0,0.04,1.82,0,0,0.04,,1.06,,309.85,,,,,1203.99,648.35,1852.34,2.72,2.64,121.7214286,16.27%,34.64%,49%,48.68857143,12,0.549975795,0.4,2.1,6.0,0.3,0.0,0.019977408,6.19,88.78510643,1,100,,24,46.9783,,,,46.9783,,,,,,,,,,,,,,,,,,,,,,,,158.4670812
327,[17],M2AL55S3,59.7,28.36,4.57,2.1,0.83,0.04,0,0.04,1.82,0,0,0.04,,1.06,,309.85,,,,,1203.99,648.35,1852.34,2.72,2.64,121.7214286,16.27%,34.64%,49%,48.68857143,14,0.549975795,0.4,2.1,6.0,0.3,0.0,0.019977408,6.19,84.89002071,1,100,,24,43.0407,,,,43.0407,,,,,,,,,,,,,,,,,,,,,,,,165.9261703
328,[17],M2AL55S3,59.7,28.36,4.57,2.1,0.83,0.04,0,0.04,1.82,0,0,0.04,,1.06,,309.85,,,,,1203.99,648.35,1852.34,2.72,2.64,121.7214286,16.27%,34.64%,49%,48.68857143,16,0.549975795,0.4,2.1,6.0,0.3,0.0,0.019977408,6.19,80.994935,1,100,,24,40.8613,,,,40.8613,,,,,,,,,,,,,,,,,,,,,,,,173.3852594
329,[17],M2AL55S3,59.7,28.36,4.57,2.1,0.83,0.04,0,0.04,1.82,0,0,0.04,,1.06,,309.85,,,,,1203.99,648.35,1852.34,2.72,2.64,121.7214286,16.27%,34.64%,49%,48.68857143,16,0.549975795,0.4,2.1,6.0,0.3,0.0,0.019977408,6.19,80.994935,0.25,100,,24,24.8214,,,,24.8214,,,,,,,,,,,,,,,,,,,,,,,,137.2915094
330,[17],M2AL55S3,59.7,28.36,4.57,2.1,0.83,0.04,0,0.04,1.82,0,0,0.04,,1.06,,309.85,,,,,1203.99,648.35,1852.34,2.72,2.64,121.7214286,16.27%,34.64%,49%,48.68857143,16,0.549975795,0.4,2.1,6.0,0.3,0.0,0.019977408,6.19,80.994935,0.5,100,,24,35.8929,,,,35.8929,,,,,,,,,,,,,,,,,,,,,,,,149.3227594
331,[17],M2AL55S3,59.7,28.36,4.57,2.1,0.83,0.04,0,0.04,1.82,0,0,0.04,,1.06,,309.85,,,,,1203.99,648.35,1852.34,2.72,2.64,121.7214286,16.27%,34.64%,49%,48.68857143,16,0.549975795,0.4,2.1,6.0,0.3,0.0,0.019977408,6.19,80.994935,2,100,,24,55.8929,,,,55.8929,,,,,,,,,,,,,,,,,,,,,,,,221.5102594
332,[17],M2AL55S3,59.7,28.36,4.57,2.1,0.83,0.04,0,0.04,1.82,0,0,0.04,,1.06,,309.85,,,,,1203.99,648.35,1852.34,2.72,2.64,121.7214286,16.27%,34.64%,49%,48.68857143,16,0.549975795,0.4,2.1,6.0,0.3,0.0,0.019977408,6.19,80.994935,3,100,,24,56.9643,,,,56.9643,,,,,,,,,,,,,,,,,,,,,,,,269.6352594
333,[18],GBFS-0 3.6,51.7,29.1,4.76,8.84,0,0,1.6,1.5,0.702,1.7,0.109,0,,0,,350,,,,,1200,645,1845,,,103,14.73%,29.75%,56%,41,8,0.411428571,0.398058252,2.0,5.3,0.3,0.0,0,0,120.0656,,35,,24,11.22704,15.26872,,,,,,,,,,,,,7.6006,,,14.0338,,,,19.0859,20.2211,,,,,,72.4608
334,[18],GBFS-0 4.0,52.8292,28.2405,4.6292,8.5976,0.0147,0,1.7014,1.482,0.68154,1.7264,0.10573,0,,0,,339.5,,,,10.5,1200,645,1845,,,103,14.73%,29.75%,56%,41,8,0.411428571,0.398058252,2.0,5.3,0.3,0.0,0,0,120.0656,,35,,24,9.66664,14.33336,,,,,,,,,,,,,9.16667,,,12.0833,,,,17.9167,19.1667,,,,,,72.4188
335,[18],GBFS 4.4,54.3348,27.0945,4.4548,8.2744,0.0343,0,1.8366,1.458,0.65426,1.7616,0.1767,0,,0,,325.5,,,,24.5,1200,645,1845,,,103,14.73%,29.75%,56%,41,8,0.411428571,0.398058252,2.0,5.3,0.3,0.0,0,0,120.0656,,35,,24,8.66664,13.33336,,,,,,,,,,,,,8.75,,,10.8333,,,,16.6667,17.0833,,,,,,72.3628
336,[18],GBFS 10MK 3.6,51.7,29.1,4.76,8.84,0,0,1.6,1.5,0.702,1.7,0.109,0,,0,,350,,,,,1200,645,1845,,,103,14.73%,29.75%,56%,41,8,0.411428571,0.398058252,2.0,5.3,0.3,0.0,0,0,120.0656,,55,,55,33.51816,38.2196,,,,,,,,,,,,,33.8301,,,41.8977,,,,47.7745,48.4998,,,,,,72.4608
337,[18],GBFS 10MK 4.0,52.8292,28.2405,4.6292,8.5976,0.0147,0,1.7014,1.482,0.68154,1.7264,0.10573,0,,0,,339.5,,,,10.5,1200,645,1845,,,103,14.73%,29.75%,56%,41,8,0.411428571,0.398058252,2.0,5.3,0.3,0.0,0,0,120.0656,,55,,55,20.66664,26.66664,,,,,,,,,,,,,17.9167,,,25.8333,,,,33.3333,37.0833,,,,,,72.4188
338,[18],GBFS 10MK 4.4,54.3348,27.0945,4.4548,8.2744,0.0343,0,1.8366,1.458,0.65426,1.7616,0.1767,0,,0,,325.5,,,,24.5,1200,645,1845,,,103,14.73%,29.75%,56%,41,8,0.411428571,0.398058252,2.0,5.3,0.3,0.0,0,0,120.0656,,55,,55,25,32.33336,,,,,,,,,,,,,22.9167,,,31.25,,,,40.4167,44.1667,,,,,,72.3628
339,[18],GBFS 20MK 3.6,51.7,29.1,4.76,8.84,0,0,1.6,1.5,0.702,1.7,0.109,0,,0,,350,,,,,1200,645,1845,,,103,14.73%,29.75%,56%,41,8,0.411428571,0.398058252,2.0,5.3,0.3,0.0,0,0,120.0656,1,65,,35,35.16144,39.53104,,,,,,,,,,,,,42.8515,,,43.9518,,,,49.4138,53.8276,,,,,,98.12746667
340,[18],GBFS 20MK 4.0,52.8292,28.2405,4.6292,8.5976,0.0147,0,1.7014,1.482,0.68154,1.7264,0.10573,0,,0,,339.5,,,,10.5,1200,645,1845,,,103,14.73%,29.75%,56%,41,8,0.411428571,0.398058252,2.0,5.3,0.3,0.0,0,0,120.0656,1,65,,35,43.66664,45.66664,,,,,,,,,,,,,54.1667,,,54.5833,,,,57.0833,58.3333,,,,,,98.08546667
341,[18],GBFS 20MK 4.4,54.3886252,27.0535305,4.4485652,8.2628456,0.0350007,0,1.8414334,1.457142,0.65328474,1.7628584,0.10121413,0,,0,,325.5,,,,24.5,1200,645,1845,,,103,14.73%,29.75%,56%,41,8,0.411428571,0.398058252,2.0,5.3,0.3,0.0,0,0,120.0656,1,65,,35,37,47.66664,,,,,,,,,,,,,43.75,,,46.25,,,,59.5833,70.8333,,,,,,98.02946667
342,[19],T1,50.5,26.57,13.77,2.13,1.54,0.45,0.77,0.41,0.1,1,0,0,,2.1,,498.46,,,,,,0,1752,,,89.72,14.70%,29.40%,56%,59.82,12,0.300004012,0.666740972,2.0,3.5,0.2,0.0,0.012237692,6.1,111.38988,1,60,,24,31.616,31.944,,,,,,,,,,,,,,,,39.52,,,,39.93,,,,,,,131.6155173
343,[19],T2,50.5,26.57,13.77,2.13,1.54,0.45,0.77,0.41,0.1,1,0,0,,2.1,,480,,,,,,0,1752,,,112,14.70%,29.40%,56%,56,12,0.35,0.5,2.0,3.7,0.2,0.0,0.012708333,6.1,119.038,0.5,70,,24,28.248,29.672,,,,,,,,,,,,,,,,35.31,,,,37.09,,,,,,,128.0303
344,[19],T3,50.5,26.57,13.77,2.13,1.54,0.45,0.77,0.41,0.1,1,0,0,,2.1,,462.86,,,,,,0,1752,,,132.24,14.70%,29.40%,56%,52.9,12,0.399991358,0.400030248,2.0,3.8,0.3,0.0,0.013178931,6.1,126.32016,1,75,,24,39.912,39.712,,,,,,,,,,,,,,,,49.89,,,,49.64,,,,,,,150.0444533
345,[19],T4,50.5,26.57,13.77,2.13,1.54,0.45,0.77,0.41,0.1,1,0,0,,2.1,,461.54,,,,,,0,1800,,,92.31,14.70%,29.40%,56%,46.15,12,0.299995667,0.499945835,2.0,3.9,0.2,0.0,0.013216623,6.1,97.86929,1,75,,24,32.744,34.008,,,,,,,,,,,,,,,,40.93,,,,42.51,,,,,,,129.6901733
346,[19],T5,50.5,26.57,13.77,2.13,1.54,0.45,0.77,0.41,0.1,1,0,0,,2.1,,444.44,,,,,,0,1800,,,111.11,14.70%,29.40%,56%,44.44,12,0.349991,0.399964,2.0,4.1,0.2,0.0,0.013725137,6.1,107.42929,1,60,,24,30.04,30.952,,,,,,,,,,,,,,,,37.55,,,,38.69,,,,,,,125.1929413
347,[19],T6,50.5,26.57,13.77,2.13,1.54,0.45,0.77,0.41,0.1,1,0,0,,2.1,,428.57,,,,,,0,1800,,,102.86,14.70%,29.40%,56%,68.57,12,0.400004667,0.66663426,2.0,4.2,0.3,0.0,0.014233381,6.1,125.32514,0.5,70,,24,21.728,22.912,,,,,,,,,,,,,,,,27.16,,,,28.64,,,,,,,136.318924
348,[19],T7,50.5,26.57,13.77,2.13,1.54,0.45,0.77,0.41,0.1,1,0,0,,2.1,,424.62,,,,,,0,1800,,,90.99,14.70%,29.40%,56%,36.4,12,0.30000942,0.400043961,2.0,4.2,0.2,0.0,0.014365786,6.1,89.42141,0.5,70,,24,41.832,43.912,,,,,,,,,,,,,,,,52.29,,,,54.89,,,,,,,102.45926
349,[19],T8,50.5,26.57,13.77,2.13,1.54,0.45,0.77,0.41,0.1,1,0,0,,2.1,,408.89,,,,,,0,1800,,,85.87,14.70%,29.40%,56%,57.24,12,0.349996332,0.66658903,2.0,4.4,0.3,0.0,0.014918438,6.1,105.88613,1,75,,24,27.624,28.584,,,,,,,,,,,,,,,,34.53,,,,35.73,,,,,,,137.3551013
350,[19],T9,50.5,26.57,13.77,2.13,1.54,0.45,0.77,0.41,0.1,1,0,0,,2.1,,394.29,,,,,,0,1848,,,105.14,14.70%,29.40%,56%,52.57,12,0.399984783,0.5,2.0,4.7,0.3,0.0,0.015470846,6.1,111.23966,1,60,,24,23.432,23.768,,,,,,,,,,,,,,,,29.29,,,,29.71,,,,,,,130.5466373
361,[20],S1,51.3,30.1,4.57,8.73,0,0,1.56,1.4,0,1.6,0,0,,0,,400,,,,,950,850,1800,2.66,2.61,143,14.70%,29.40%,55.90%,57,12,0.5,0.398601399,2.0,4.5,0.4,0.0,0.03,12,164.777,2,70,,29.5,42.84,44.69,40.85,41.77,42.84,,,44.69,,,,,,,,,,,,,,,,,,,,625,194.4244
362,[20],S2,51.3,30.1,4.57,8.73,0,0,1.56,1.4,0,1.6,0,0,,0,,400,,,,,950,850,1800,2.66,2.61,143,14.70%,29.40%,55.90%,57,12,0.5,0.398601399,2.0,4.5,0.4,0.0,0.04,16,167.177,2,70,,29.5,44.17,46.86,42.02,42.68,44.17,,,46.86,,,,,,,,,,,,,,,,,,,,640,201.9444
363,[20],S3,51.3,30.1,4.57,8.73,0,0,1.56,1.4,0,1.6,0,0,,0,,400,,,,,950,850,1800,2.66,2.61,143,14.70%,29.40%,55.90%,57,12,0.5,0.398601399,2.0,4.5,0.4,0.0,0.05,20,169.577,2,70,,29.5,46.19,48.9,44.74,45.28,46.19,,,48.9,,,,,,,,,,,,,,,,,,,,665,209.4644
364,[20],S4,51.3,30.1,4.57,8.73,0,0,1.56,1.4,0,1.6,0,0,,0,,400,,,,,950,850,1800,2.66,2.61,143,14.70%,29.40%,55.90%,57,12,0.5,0.398601399,2.0,4.5,0.4,0.0,0.06,24,171.977,2,70,,29.5,49.44,51.52,47.83,48.52,49.44,,,51.52,,,,,,,,,,,,,,,,,,,,690,216.9844
365,[20],S5,51.3,30.1,4.57,8.73,0,0,1.56,1.4,0,1.6,0,0,,0,,400,,,,,950,850,1800,2.66,2.61,143,14.70%,29.40%,55.90%,57,12,0.5,0.398601399,2.0,4.5,0.4,0.0,0.07,28,174.377,2,70,,29.5,52.26,53.08,51.03,51.98,52.26,,,53.08,,,,,,,,,,,,,,,,,,,,710,224.5044
366,[21],Sl. 1,52.54,26.74,11.12,1.28,0.87,0.47,0.82,1.7,1.57,1.53,0,0,,1.36,,450,,,,,1211.9,579.35,1791.25,0,0,128.63,14.70%,29.40%,56%,51.45,8,0.400177778,0.399984452,2.0,4.0,0.2,0.0,0,0,106.89017,1,60,,24,49.5,,,,49.5,,,,,,,,,,,,,,,,,,,,,,,,110.6916933
366_1,[21],Sl. 1a,52.54,26.74,11.12,1.28,0.87,0.47,0.82,1.7,1.57,1.53,0,0,,1.36,,450,,,,,1211.9,579.35,1791.25,0,0,128.63,14.70%,29.40%,56%,51.45,8,0.400177778,0.399984452,2.0,4.0,0.2,0.0,0,0,106.89017,1,60,,24,28.944,,,,,,,,,,,,,,,,,36.18,,,,,,,,,,,110.6916933
367,[21],Sl. 2,52.54,26.74,11.12,1.28,0.87,0.47,0.82,1.7,1.57,1.53,0,0,,1.36,,450,,,,,1211.9,579.35,1791.25,0,0,128.63,14.70%,29.40%,56%,51.45,10,0.400177778,0.399984452,2.0,4.0,0.2,0.0,0,0,102.77417,1,60,,24,48.33,,,,48.33,,,,,,,,,,,,,,,,,,,,,,,,118.5738333
367_1,[21],Sl. 2a,52.54,26.74,11.12,1.28,0.87,0.47,0.82,1.7,1.57,1.53,0,0,,1.36,,450,,,,,1211.9,579.35,1791.25,0,0,128.63,14.70%,29.40%,56%,51.45,10,0.400177778,0.399984452,2.0,4.0,0.2,0.0,0,0,102.77417,1,60,,24,28.664,,,,,,,,,,,,,,,,,35.83,,,,,,,,,,,118.5738333
368,[21],Sl. 3,52.54,26.74,11.12,1.28,0.87,0.47,0.82,1.7,1.57,1.53,0,0,,1.36,,450,,,,,1211.9,579.35,1791.25,0,0,128.63,14.70%,29.40%,56%,51.45,12,0.400177778,0.399984452,2.0,4.0,0.2,0.0,0,0,98.65817,1,60,,24,46.72,,,,46.72,,,,,,,,,,,,,,,,,,,,,,,,126.4559733
368_1,[21],Sl. 3a,52.54,26.74,11.12,1.28,0.87,0.47,0.82,1.7,1.57,1.53,0,0,,1.36,,450,,,,,1211.9,579.35,1791.25,0,0,128.63,14.70%,29.40%,56%,51.45,12,0.400177778,0.399984452,2.0,4.0,0.2,0.0,0,0,98.65817,1,60,,24,27.936,,,,,,,,,,,,,,,,,34.92,,,,,,,,,,,126.4559733
369,[21],Sl. 4,52.54,26.74,11.12,1.28,0.87,0.47,0.82,1.7,1.57,1.53,0,0,,1.36,,450,,,,,1211.9,579.35,1791.25,0,0,144.68,14.70%,29.40%,56%,57.88,8,0.450133333,0.400055294,2.0,4.0,0.3,0.0,0,0,120.23452,1,60,,24,50.02,,,,50.02,,,,,,,,,,,,,,,,,,,,,,,,120.4099973
369_1,[21],Sl. 4a,52.54,26.74,11.12,1.28,0.87,0.47,0.82,1.7,1.57,1.53,0,0,,1.36,,450,,,,,1211.9,579.35,1791.25,0,0,144.68,14.70%,29.40%,56%,57.88,8,0.450133333,0.400055294,2.0,4.0,0.3,0.0,0,0,120.23452,1,60,,24,29.888,,,,,,,,,,,,,,,,,37.36,,,,,,,,,,,120.4099973
370,[21],Sl. 5,52.54,26.74,11.12,1.28,0.87,0.47,0.82,1.7,1.57,1.53,0,0,,1.36,,450,,,,,1211.9,579.35,1791.25,0,0,144.68,14.70%,29.40%,56%,57.88,10,0.450133333,0.400055294,2.0,4.0,0.3,0.0,0,0,115.60412,1,60,,24,49.13,,,,49.13,,,,,,,,,,,,,,,,,,,,,,,,129.2772133
370_1,[21],Sl. 5a,52.54,26.74,11.12,1.28,0.87,0.47,0.82,1.7,1.57,1.53,0,0,,1.36,,450,,,,,1211.9,579.35,1791.25,0,0,144.68,14.70%,29.40%,56%,57.88,10,0.450133333,0.400055294,2.0,4.0,0.3,0.0,0,0,115.60412,1,60,,24,28.984,,,,,,,,,,,,,,,,,36.23,,,,,,,,,,,129.2772133
371,[21],Sl. 6,52.54,26.74,11.12,1.28,0.87,0.47,0.82,1.7,1.57,1.53,0,0,,1.36,,450,,,,,1211.9,579.35,1791.25,0,0,144.68,14.70%,29.40%,56%,57.88,12,0.450133333,0.400055294,2.0,4.0,0.2,0.0,0,0,110.97372,1,60,,24,47.24,,,,47.24,,,,,,,,,,,,,,,,,,,,,,,,138.1444293
371_1,[21],Sl. 6a,52.54,26.74,11.12,1.28,0.87,0.47,0.82,1.7,1.57,1.53,0,0,,1.36,,450,,,,,1211.9,579.35,1791.25,0,0,144.68,14.70%,29.40%,56%,57.88,12,0.450133333,0.400055294,2.0,4.0,0.2,0.0,0,0,110.97372,1,60,,24,28.536,,,,,,,,,,,,,,,,,35.67,,,,,,,,,,,138.1444293
372,[21],Sl. 7,52.54,26.74,11.12,1.28,0.87,0.47,0.82,1.7,1.57,1.53,0,0,,1.36,,450,,,,,1211.9,579.35,1791.25,0,0,160.78,14.70%,29.40%,56%,64.31,8,0.5002,0.399987561,2.0,4.0,0.3,0.0,0,0,133.60682,1,60,,24,52.08,,,,52.08,,,,,,,,,,,,,,,,,,,,,,,,130.1463013
372_1,[21],Sl. 7a,52.54,26.74,11.12,1.28,0.87,0.47,0.82,1.7,1.57,1.53,0,0,,1.36,,450,,,,,1211.9,579.35,1791.25,0,0,160.78,14.70%,29.40%,56%,64.31,8,0.5002,0.399987561,2.0,4.0,0.3,0.0,0,0,133.60682,1,60,,24,30.976,,,,,,,,,,,,,,,,,38.72,,,,,,,,,,,130.1463013
373,[21],Sl. 8,52.54,26.74,11.12,1.28,0.87,0.47,0.82,1.7,1.57,1.53,0,0,,1.36,,450,,,,,1211.9,579.35,1791.25,0,0,160.78,14.70%,29.40%,56%,64.31,10,0.5002,0.399987561,2.0,4.0,0.3,0.0,0,0,128.46202,1,60,,24,50.73,,,,50.73,,,,,,,,,,,,,,,,,,,,,,,,139.9985933
373_1,[21],Sl. 8a,52.54,26.74,11.12,1.28,0.87,0.47,0.82,1.7,1.57,1.53,0,0,,1.36,,450,,,,,1211.9,579.35,1791.25,0,0,160.78,14.70%,29.40%,56%,64.31,10,0.5002,0.399987561,2.0,4.0,0.3,0.0,0,0,128.46202,1,60,,24,29.6,,,,,,,,,,,,,,,,,37,,,,,,,,,,,139.9985933
374,[21],Sl. 9,52.54,26.74,11.12,1.28,0.87,0.47,0.82,1.7,1.57,1.53,0,0,,1.36,,450,,,,,1211.9,579.35,1791.25,0,0,160.78,14.70%,29.40%,56%,64.31,12,0.5002,0.399987561,2.0,4.0,0.3,0.0,0,0,123.31722,1,60,,24,49.26,,,,49.26,,,,,,,,,,,,,,,,,,,,,,,,149.8508853
374_1,[21],Sl. 9a,52.54,26.74,11.12,1.28,0.87,0.47,0.82,1.7,1.57,1.53,0,0,,1.36,,450,,,,,1211.9,579.35,1791.25,0,0,160.78,14.70%,29.40%,56%,64.31,12,0.5002,0.399987561,2.0,4.0,0.3,0.0,0,0,123.31722,1,60,,24,29.16,,,,,,,,,,,,,,,,,36.45,,,,,,,,,,,149.8508853
375,[21],Sl. 10,52.54,26.74,11.12,1.28,0.87,0.47,0.82,1.7,1.57,1.53,0,0,,1.36,,450,,,,,1211.9,579.35,1791.25,0,0,176.85,14.70%,29.40%,56%,70.74,8,0.5502,0.4,2.0,4.0,0.3,0.0,0,0,146.96235,1,60,,24,49.75,,,,49.75,,,,,,,,,,,,,,,,,,,,,,,,139.8718053
375_1,[21],Sl. 10a,52.54,26.74,11.12,1.28,0.87,0.47,0.82,1.7,1.57,1.53,0,0,,1.36,,450,,,,,1211.9,579.35,1791.25,0,0,176.85,14.70%,29.40%,56%,70.74,8,0.5502,0.4,2.0,4.0,0.3,0.0,0,0,146.96235,1,60,,24,29.016,,,,,,,,,,,,,,,,,36.27,,,,,,,,,,,139.8718053
376,[21],Sl. 11,52.54,26.74,11.12,1.28,0.87,0.47,0.82,1.7,1.57,1.53,0,0,,1.36,,450,,,,,1211.9,579.35,1791.25,0,0,176.85,14.70%,29.40%,56%,70.74,10,0.5502,0.4,2.0,4.0,0.3,0.0,0,0,141.30315,1,60,,24,48.63,,,,48.63,,,,,,,,,,,,,,,,,,,,,,,,150.7091733
376_1,[21],Sl. 11a,52.54,26.74,11.12,1.28,0.87,0.47,0.82,1.7,1.57,1.53,0,0,,1.36,,450,,,,,1211.9,579.35,1791.25,0,0,176.85,14.70%,29.40%,56%,70.74,10,0.5502,0.4,2.0,4.0,0.3,0.0,0,0,141.30315,1,60,,24,28.432,,,,,,,,,,,,,,,,,35.54,,,,,,,,,,,150.7091733
377,[21],Sl. 12,52.54,26.74,11.12,1.28,0.87,0.47,0.82,1.7,1.57,1.53,0,0,,1.36,,450,,,,,1211.9,579.35,1791.25,0,0,176.85,14.70%,29.40%,56%,70.74,12,0.5502,0.4,2.0,4.0,0.3,0.0,0,0,135.64395,1,60,,24,47.84,,,,47.84,,,,,,,,,,,,,,,,,,,,,,,,161.5465413
377_1,[21],Sl. 12a,52.54,26.74,11.12,1.28,0.87,0.47,0.82,1.7,1.57,1.53,0,0,,1.36,,450,,,,,1211.9,579.35,1791.25,0,0,176.85,14.70%,29.40%,56%,70.74,12,0.5502,0.4,2.0,4.0,0.3,0.0,0,0,135.64395,1,60,,24,28.904,,,,,,,,,,,,,,,,,36.13,,,,,,,,,,,161.5465413
378,[22],FA 100,49.34,22.73,16.01,3.09,1.06,2.75,0,0,0,0,0,0,,3,,400,,,,,1209,651,1860,2.68,2.59,129.3,14.70%,29.40%,56%,0,12.67,0.32325,0,2.0,4.7,0.2,0.0,0,0,72.2787,,23,,24,16.32016,22.008,,,,,,,,,,,,,,,,20.4002,,,,27.51,,28.7012,,,,,77.31755
379,[22],FA 85 SG 15,47.339,21.1205,13.8785,8.9265,1.801,2.4485,0,0,0,0,0,0,,2.559,,340,60,,,,1209,651,1860,2.68,2.59,129.3,14.70%,29.40%,56%,0,12.67,0.32325,0,2.0,4.7,0.2,0.0,0,0,72.2787,,23,,24,21.3904,26.44744,,,,,,,,,,,,,,,,26.738,,,,33.0593,,35.4328,,,,,80.19755
380,[22],FA 70 SG 30,45.338,19.511,11.747,14.763,2.542,2.147,0,0,0,0,0,0,,2.118,,280,120,,,,1209,651,1860,2.68,2.59,129.3,14.70%,29.40%,56%,0,12.67,0.32325,0,2.0,4.7,0.2,0.0,0,0,72.2787,,23,,24,26.14528,30.88616,,,,,,,,,,,,,,,,32.6816,,,,38.6077,,40.5869,,,,,83.07755
381,[22],FA 50 SG 50,42.67,17.365,8.905,22.545,3.53,1.745,0,0,0,0,0,0,,1.53,,200,200,,,,1209,651,1860,2.68,2.59,129.3,14.70%,29.40%,56%,0,12.67,0.32325,0,2.0,4.7,0.2,0.0,0,0,72.2787,,23,,24,33.10984,35.9556,,,,,,,,,,,,,,,,41.3873,,,,44.9445,,47.3184,,,,,86.91755
382,[22],FA 30 SG 70,40.002,15.219,6.063,30.327,4.518,1.343,0,0,0,0,0,0,,0.942,,120,280,,,,1209,651,1860,2.68,2.59,129.3,14.70%,29.40%,56%,0,12.67,0.32325,0,2.0,4.7,0.2,0.0,0,0,72.2787,,23,,24,34.07568,37.55296,,,,,,,,,,,,,,,,42.5946,,,,46.9412,,49.3141,,,,,90.75755
383,[22],FA 15 SG 85,38.001,13.6095,3.9315,36.1635,5.259,1.0415,0,0,0,0,0,0,,0.501,,60,340,,,,1209,651,1860,2.68,2.59,129.3,14.70%,29.40%,56%,0,12.67,0.32325,0,2.0,4.7,0.2,0.0,0,0,72.2787,,23,,24,35.67144,38.51752,,,,,,,,,,,,,,,,44.5893,,,,48.1469,,50.915,,,,,93.63755
384,[22],SG 100,36,12,1.8,42,6,0.74,0,0,0,0,0,0,,0.06,,,400,,,,1209,651,1860,2.68,2.59,129.3,14.70%,29.40%,56%,0,12.67,0.32325,0,2.0,4.7,0.2,0.0,0,0,72.2787,,23,,24,36.32016,40.74488,,,,,,,,,,,,,,,,45.4002,,,,50.9311,,53.6987,,,,,96.51755
385,[22],FA 100,49.34,22.73,16.01,3.09,1.06,2.75,0,0,0,0,0,0,,3,,400,,,,,1209,651,1860,2.68,2.59,129.3,14.70%,29.40%,56%,0,12.67,0.32325,0,2.0,4.7,0.2,0.0,0,0,72.2787,1,40,,24,24,26.3704,,,,,,,,,,,,,,,,30,,,,32.963,,34.4444,,,,,86.94255
386,[22],FA 85 SG 15,47.339,21.1205,13.8785,8.9265,1.801,2.4485,0,0,0,0,0,0,,0,,340,60,,,,1209,651,1860,2.68,2.59,129.3,14.70%,29.40%,56%,0,12.67,0.32325,0,2.0,4.7,0.2,0.0,0,0,72.2787,1,40,1,24,27.85184,32.29632,,,,,,,,,,,,,,,,34.8148,,,,40.3704,,42.2222,,,,,89.82255
387,[22],FA 70 SG 30,45.338,19.511,11.747,14.763,2.542,2.147,0,0,0,0,0,0,,0,,280,120,,,,1209,651,1860,2.68,2.59,129.3,14.70%,29.40%,56%,0,12.67,0.32325,0,2.0,4.7,0.2,0.0,0,0,72.2787,1,40,1,24,33.1852,38.22224,,,,,,,,,,,,,,,,41.4815,,,,47.7778,,50,,,,,92.70255
388,[22],FA 50 SG 50,42.67,17.365,8.905,22.545,3.53,1.745,0,0,0,0,0,0,,0,,200,200,,,,1209,651,1860,2.68,2.59,129.3,14.70%,29.40%,56%,0,12.67,0.32325,0,2.0,4.7,0.2,0.0,0,0,72.2787,1,40,1,24,48.29632,49.1852,,,,,,,,,,,,,,,,60.3704,,,,61.4815,,64.4444,,,,,96.54255
389,[22],FA 30 SG 70,40.002,15.219,6.063,30.327,4.518,1.343,0,0,0,0,0,0,,0,,120,280,,,,1209,651,1860,2.68,2.59,129.3,14.70%,29.40%,56%,0,12.67,0.32325,0,2.0,4.7,0.2,0.0,0,0,72.2787,1,40,1,24,48.29632,50.3704,,,,,,,,,,,,,,,,60.3704,,,,62.963,,66.2963,,,,,100.38255
390,[22],FA 15 SG 85,38.001,13.6095,3.9315,36.1635,5.259,1.0415,0,0,0,0,0,0,,0,,60,340,,,,1209,651,1860,2.68,2.59,129.3,14.70%,29.40%,56%,0,12.67,0.32325,0,2.0,4.7,0.2,0.0,0,0,72.2787,1,40,1,24,49.1852,52.14816,,,,,,,,,,,,,,,,61.4815,,,,65.1852,,68.8889,,,,,103.26255
391,[22],SG 100,36,12,1.8,42,6,0.74,0,0,0,0,0,0,,0,,,400,,,,1209,651,1860,2.68,2.59,129.3,14.70%,29.40%,56%,0,12.67,0.32325,0,2.0,4.7,0.2,0.0,0,0,72.2787,1,40,1,24,49.48152,53.92592,,,,,,,,,,,,,,,,61.8519,,,,67.4074,,70.7407,,,,,106.14255
392,[22],FA 100,49.34,22.73,16.01,3.09,1.06,2.75,0,0,0,0,0,0,,0,,400,,,,,1209,651,1860,2.68,2.59,129.3,14.70%,29.40%,56%,0,12.67,0.32325,0,2.0,4.7,0.2,0.0,0,0,72.2787,1,60,1,24,36.30768,45.53848,,,,,,,,,,,,,,,,45.3846,,,,56.9231,,60,,,,,99.77588333
393,[22],FA 85 SG 15,47.339,21.1205,13.8785,8.9265,1.801,2.4485,0,0,0,0,0,0,,0,,340,60,,,,1209,651,1860,2.68,2.59,129.3,14.70%,29.40%,56%,0,12.67,0.32325,0,2.0,4.7,0.2,0.0,0,0,72.2787,1,60,1,24,47.07696,47.69232,,,,,,,,,,,,,,,,58.8462,,,,59.6154,,62.6923,,,,,102.6558833
394,[22],FA 70 SG 30,45.338,19.511,11.747,14.763,2.542,2.147,0,0,0,0,0,0,,0,,280,120,,,,1209,651,1860,2.68,2.59,129.3,14.70%,29.40%,56%,0,12.67,0.32325,0,2.0,4.7,0.2,0.0,0,0,72.2787,1,60,1,24,47.69232,54.15384,,,,,,,,,,,,,,,,59.6154,,,,67.6923,,71.5385,,,,,105.5358833
395,[22],FA 50 SG 50,42.67,17.365,8.905,22.545,3.53,1.745,0,0,0,0,0,0,,0,,200,200,,,,1209,651,1860,2.68,2.59,129.3,14.70%,29.40%,56%,0,12.67,0.32325,0,2.0,4.7,0.2,0.0,0,0,72.2787,1,60,1,24,52.61536,60.92304,,,,,,,,,,,,,,,,65.7692,,,,76.1538,,80,,,,,109.3758833
396,[22],FA 30 SG 70,40.002,15.219,6.063,30.327,4.518,1.343,0,0,0,0,0,0,,0,,120,280,,,,1209,651,1860,2.68,2.59,129.3,14.70%,29.40%,56%,0,12.67,0.32325,0,2.0,4.7,0.2,0.0,0,0,72.2787,1,60,1,24,55.38464,63.07696,,,,,,,,,,,,,,,,69.2308,,,,78.8462,,82.6923,,,,,113.2158833
397,[22],FA 15 SG 85,38.001,13.6095,3.9315,36.1635,5.259,1.0415,0,0,0,0,0,0,,0,,60,340,,,,1209,651,1860,2.68,2.59,129.3,14.70%,29.40%,56%,0,12.67,0.32325,0,2.0,4.7,0.2,0.0,0,0,72.2787,1,60,1,24,57.53848,64.92304,,,,,,,,,,,,,,,,71.9231,,,,81.1538,,84.6154,,,,,116.0958833
398,[22],SG 100,36,12,1.8,42,6,0.74,0,0,0,0,0,0,,0,,,400,,,,1209,651,1860,2.68,2.59,129.3,14.70%,29.40%,56%,0,12.67,0.32325,0,2.0,4.7,0.2,0.0,0,0,72.2787,1,60,1,24,58.7692,65.2308,,,,,,,,,,,,,,,,73.4615,,,,81.5385,,85,,,,,118.9758833
399,[23],M3,52.75,19.97,2.285,20.565,1.025,0.47,0.885,0.2,0.545,0,0,0,,1.43,,194,194,,,,1241,523,1764,0,0,49.6,14.34%,32.23%,53%,24.8,3,0.191752577,0.5,2.2,4.5,0.1,0.0,0,0,48.32528,,25,,24,36,52,,,36,,,52,,,,,,,,,,,,,,,,,,,,,42.88624
400,[23],MIX 1,62.1,27.44,4.57,0.83,0.55,0.04,1.17,0.4,1.09,0,0,0.04,,0.76,,388,,,,,1241,523,1764,0,0,49.6,14.34%,32.23%,53%,24.8,8,0.191752577,0.5,2.2,4.5,0.1,0.0,0,0,43.36528,1,60,,24,,16,,,,,,16,,,,,,,,,,,,,,,,,,,,,65.53097333
401,[23],MIX 2,62.1,27.44,4.57,0.83,0.55,0.04,1.17,0.4,1.09,0,0,0.04,,0.76,,388,,,,,1241,523,1764,0,0,49.6,14.34%,32.23%,53%,24.8,10,0.191752577,0.5,2.2,4.5,0.1,0.0,0,0,41.38128,1,60,,24,,20,,,,,,20,,,,,,,,,,,,,,,,,,,,,69.33033333
402,[23],MIX 3,60.23,25.946,4.113,4.777,0.645,0.126,1.113,0.36,0.981,0,0,0.036,,0.894,,349.2,38.8,,,,1241,523,1764,0,0,49.6,14.34%,32.23%,53%,24.8,10,0.191752577,0.5,2.2,4.5,0.1,0.0,0,0,41.38128,,25,,24,,38,,,,,,38,,,,,,,,,,,,,,,,,,,,,48.7344
403,[23],MIX 4,52.75,19.97,2.285,20.565,1.025,0.47,0.885,0.2,0.545,0,0,0.02,,1.43,,194,194,,,,1241,523,1764,0,0,49.6,14.34%,32.23%,53%,24.8,3,0.191752577,0.5,2.2,4.5,0.1,0.0,0,0,48.32528,,25,,24,,50,,,,,,50,,,,,,,,,,,,,,,,,,,,,42.88624
404,[23],MIX 5,52.75,19.97,2.285,20.565,1.025,0.47,0.885,0.2,0.545,0,0,0.02,,1.43,,194,194,,,,1241,523,1764,0,0,49.6,14.34%,32.23%,53%,24.8,3,0.191752577,0.5,2.2,4.5,0.1,0.0,0,0,48.32528,1,60,,24,,55,,,,,,55,,,,,,,,,,,,,,,,,,,,,65.34457333
405,[23],MIX 6,57.425,23.705,3.4275,10.6975,0.7875,0.255,1.0275,0.3,0.8175,0,0,0.03,,1.095,,291,97,,,,1241,523,1764,0,0,49.6,14.34%,32.23%,53%,24.8,3,0.191752577,0.5,2.2,4.5,0.1,0.0,0,0,48.32528,,25,,24,,42,,,,,,42,,,,,,,,,,,,,,,,,,,,,38.23024
406,[24],S20-6M0.5,40.22572178,29.30446194,8.218005249,14.95695538,0,0,0,0.177847769,0,0,0,0,,0,,293,88,,,,1005,760,1765,2.55,2.7,71.66666667,10.00%,29.00%,61%,143.3333333,6,0.564304462,1.999999999,2.9,4.6,0.4,0,0,0,152.65,,25,,24,,29.92,,,,,,,,,,,,,,,,,,34.6,,37.4,,,,,200,,105.896
407,[24],S20-6M1.0,40.22572178,29.30446194,8.218005249,14.95695538,0,0,0,0.177847769,0,0,0,0,,0,,293,88,,,,1005,760,1765,2.55,2.7,107.5,10.00%,29.00%,61%,107.5,6,0.564304462,1,2.9,4.6,0.4,0,0,0,147.275,,25,,24,,21.28,,,,,,,,,,,,,,,,,,27.4,,26.6,,,,,250,,102.327
408,[24],S20-4M0.5,40.22572178,29.30446194,8.218005249,14.95695538,0,0,0,0.177847769,0,0,0,0,,0,,293,88,,,,1005,760,1765,2.55,2.7,71.66666667,10.00%,29.00%,61%,143.3333333,4,0.564304462,1.999999999,2.9,4.6,0.4,0,0,0,164.1166667,,25,,24,,23.92,,,,,,,,,,,,,,,,,,29.9,,29.9,,,,,205,,83.93733333
409,[24],S20-4M1.0,40.22572178,29.30446194,8.218005249,14.95695538,0,0,0,0.177847769,0,0,0,0,,0,,293,88,,,,1005,760,1765,2.55,2.7,107.5,10.00%,29.00%,61%,107.5,4,0.564304462,1,2.9,4.6,0.4,0,0,0,155.875,,25,,24,,24.56,,,,,,,,,,,,,,,,,,27.5,,30.7,,,,,200,,85.858
410,[24],S10-4M0.5,43.75132275,31.56084656,9.611322751,7.412169312,0,0,0,0.069259259,0,0,0,0,,0,,344,34,,,,1005,760,1765,2.55,2.7,71.66666667,10.00%,29.00%,61%,143.3333333,4,0.568783069,1.999999999,2.9,4.7,0.4,0,0,0,164.1166667,,25,,24,8.32,12.4,,,,,,,,,,,,,2.2,,,10.4,,13.1,,15.5,18.4,,,,220,,81.33333333
411,[24],S15-4M0.5,41.84432718,30.34036939,8.8576781,11.49313984,0,0,0,0.127994723,0,0,0,0,,0,,316,63,,,,1005,760,1765,2.55,2.7,71.66666667,10.00%,29.00%,61%,143.3333333,4,0.567282322,1.999999999,2.9,4.7,0.4,0,0,0,164.1166667,,25,,24,10.32,18.4,,,,,,,,,,,,,5.7,,,12.9,,19.9,,23,25.5,,,,240,,82.72933333
412,[25],M1,51.3,30.1,4.57,8.73,0,0,1.56,1.4,0.7,1.6,0,0,,0,,400,,,,,950,850,1800,2.66,2.61,143,14.36%,29.43%,56%,57,10,0.5,0.398601399,2.0,4.5,0.4,48,0.06,24,176.9803,2,70,,24,43.62,44.87,41.45,42.14,43.62,,,44.87,,,,,,,,,,,,,,,,,,,,695,208.252
413,[25],M2,51.3,30.1,4.57,8.73,0,0,1.56,1.4,0.7,1.6,0,0,,0,,380,,,,,950,850,1800,2.66,2.61,143,14.36%,29.43%,56%,57,10,0.526315789,0.398601399,2.0,4.7,0.5,48,0.063157895,24,176.9803,2,70,,24,47.32,49.28,45.19,46.02,47.32,,,49.28,,,,,,,,,,,,,,,,,,,,680,208.172
414,[25],M3,51.3,30.1,4.57,8.73,0,0,1.56,1.4,0.7,1.6,0,0,,0,,360,,,,,950,850,1800,2.66,2.61,143,14.36%,29.43%,56%,57,10,0.555555556,0.398601399,2.0,5.0,0.5,48,0.066666667,24,176.9803,2,70,,24,49.44,51.52,47.83,48.52,49.44,,,51.52,,,,,,,,,,,,,,,,,,,,665,208.092
415,[25],M4,51.3,30.1,4.57,8.73,0,0,1.56,1.4,0.7,1.6,0,0,,0,,340,,,,,950,850,1800,2.66,2.61,143,14.36%,29.43%,56%,57,10,0.588235294,0.398601399,2.0,5.3,0.5,48,0.070588235,24,176.9803,2,70,,24,48.98,50.46,46.96,47.64,48.98,,,50.46,,,,,,,,,,,,,,,,,,,,640,208.012
416,[26],M1,51.3,30.1,4.57,8.73,0,0,1.56,1.4,0.7,1.6,0,0,,0,,400,,,,,950,850,1800,2.66,2.61,143,14.36%,29.43%,56%,57,8,0.5,0.398601399,2.0,4.5,0.5,48,0.06,24,181.5403,2,70,,24,49.25,51.43,46.98,,49.25,,,51.43,,,,,,,,,,,,,,,,,,,,700,199.5196
417,[26],M2,53.245,28.636,4.425,8.3555,0,0,1.683,1.4,0.665,1.52,0,0,,0,,400,,20,,,950,850,1800,2.66,2.61,143,14.36%,29.43%,56%,58,10,0.478571429,0.405594406,2.0,4.3,0.4,48,0.057142857,24,177.5803,2,70,,24,51.62,53.38,48.22,,51.62,,,53.38,,,,,,,,,,,,,,,,,,,,690,209.298
418,[26],M3,55.19,27.172,4.28,7.981,0,0,1.806,1.4,0.63,1.44,0,0,,0,,400,,40,,,950,850,1800,2.66,2.61,143,14.36%,29.43%,56%,59,12,0.459090909,0.412587413,2.0,4.1,0.4,48,0.054545455,24,173.4603,2,70,,24,53.76,55.02,50.25,,53.76,,,55.02,,,,,,,,,,,,,,,,,,,,690,219.3828
419,[26],M4,57.135,25.708,4.135,7.6065,0,0,1.929,1.4,0.595,1.36,0,0,,0,,400,,60,,,950,850,1800,2.66,2.61,143,14.36%,29.43%,56%,60,14,0.441304348,0.41958042,2.0,3.9,0.4,48,0.052173913,24,169.1803,2,70,,24,51.55,53.96,48.84,,51.55,,,53.96,,,,,,,,,,,,,,,,,,,,675,229.774
420,[27],w-0.20,77.1,17.71,1.21,0.62,0.9,0.8,0,2.2,0,0,0,0,,0,,334,,,,,1329.09,632.75,1961.84,,,58.45,16.37%,34.35%,49%,58.45,13,0.35,1,2.1,5.9,0.2,18.74,0,0,75.60016,0.333333333,90,2,24,47.11,,,,47.11,,,,,,,,,,,,,,,,,,,,,,0,,103.9021198
421,[27],w-0.25,77.1,17.71,1.21,0.62,0.9,0.8,0,2.2,0,0,0,0,,0,,334,,,,,1298.18,613.42,1911.6,,,58.45,16.37%,34.35%,49%,58.45,13,0.35,1,2.1,5.7,0.3,41.23,0,0,98.09016,0.333333333,90,2,24,61.33,,,,61.33,,,,,,,,,,,,,,,,,,,,,,175,,103.6609678
422,[27],w-0.30,77.1,17.71,1.21,0.62,0.9,0.8,0,2.2,0,0,0,0,,0,,334,,,,,1256.96,593.95,1850.91,,,58.45,16.37%,34.35%,49%,58.45,13,0.35,1,2.1,5.5,0.4,63.74,0,0,120.60016,0.333333333,90,2,24,41.78,,,,41.78,,,,,,,,,,,,,,,,,,,,,,190,,103.3696558
423,[27],w-0.35,77.1,17.71,1.21,0.62,0.9,0.8,0,2.2,0,0,0,0,,0,,334,,,,,1215.47,574.34,1789.81,,,58.45,16.37%,34.35%,49%,58.45,13,0.35,1,2.1,5.4,0.4,86.24,0,0,143.10016,0.333333333,90,2,24,35.33,,,,35.33,,,,,,,,,,,,,,,,,,,,,,205,,103.0763758
424,[27],w-0.40,77.1,17.71,1.21,0.62,0.9,0.8,0,2.2,0,0,0,0,,0,,334,,,,,1174.98,555.21,1730.19,,,58.45,16.37%,34.35%,49%,58.45,13,0.35,1,2.1,5.2,0.2,108.84,0,0,65.70016,0.333333333,90,2,24,17.56,,,,17.56,,,,,,,,,,,,,,,,,,,,,,235,,102.7901998
425,[28],M1,60,22.7,4.6,4.5,1,0.7,2,0.5,0,0,0,0,,4,,480,,,,,960,720,1680,,,36,8.20%,27.00%,65%,204,12.2,0.5,5.666666667,3.3,3.5,0.3,0,0,0,127.776,2,90,,24,43.3364,50.5723,,26.9411,43.3364,,,50.5723,58.4406,,,,,,,,,,,,,,,,,,188,,297.0027467
426,[28],M2,58.519,22.0175,4.561,6.569,1.2195,0.691,1.9155,0.564,0,0,0,0,,3.8705,,456,24,,,,960,720,1680,,,36,8.20%,27.00%,65%,204,12.2,0.5,5.666666667,3.3,3.5,0.3,0,0,0,127.776,2,90,,24,44.5939,52.4623,,27.568,44.5939,,,52.4623,60.0157,,,,,,,,,,,,,,,,,,163,,298.1547467
427,[28],M3,57.038,21.335,4.522,8.638,1.439,0.682,1.831,0.628,0,0,0,0,,3.741,,432,48,,,,960,720,1680,,,36,8.20%,27.00%,65%,204,12.2,0.5,5.666666667,3.3,3.5,0.3,0,0,0,127.776,2,90,,24,46.1684,54.038,,28.8261,46.1684,,,54.038,61.9063,,,,,,,,,,,,,,,,,,149,,299.3067467
428,[28],M4,55.557,20.6525,4.483,10.707,1.6585,0.673,1.7465,0.692,0,0,0,0,,3.6115,,408,72,,,,960,720,1680,,,36,8.20%,27.00%,65%,204,12.2,0.5,5.666666667,3.3,3.5,0.3,0,0,0,127.776,2,90,,24,49.9523,54.9791,,30.0848,49.9523,,,54.9791,65.0589,,,,,,,,,,,,,,,,,,138,,300.4587467
429,[29],GPC1,50.5,26.57,13.77,2.13,1.54,0.45,0.77,0.41,0,1,0,0,,0.6,,408,,,,,1201,647,1848,,,93,9.10%,28.90%,62%,62,14,0.379901961,0.666666667,3.2,4.5,0.2,4,0,0,88.94,1,60,,24,,25.6,,,,,,,,,,,,,,,,,,,,32,,,,,,,132.9295333
430,[29],GPC2,50.5,26.57,13.77,2.13,1.54,0.45,0.77,0.41,0,1,0,0,,0.6,,408,,,,,1201,647,1848,,,93,9.10%,28.90%,62%,62,14,0.379901961,0.666666667,3.2,4.5,0.2,0,0,0,84.94,1,60,,24,,28.8,,,,,,,,,,,,,,,,,,,,36,,,,,,,132.9295333
431,[29],GPC3,50.5,26.57,13.77,2.13,1.54,0.45,0.77,0.41,0,1,0,0,,0.6,,408,,,,,1201,647,1848,,,103,9.10%,28.90%,62%,68,14,0.419117647,0.660194175,3.2,4.5,0.2,0,0,0,93.78,1,60,,24,,38.4,,,,,,,,,,,,,,,,,,,,48,,,,,,,142.9639333
432,[30],A1,50.67,18.96,6.35,14.14,3.12,0.345,0.345,0.74,0,0,0,0,,0,,408.47175,,,,,1041.2025,800.925,1842.1275,2.6,2.6,104.12025,10.60%,26.50%,62.90%,41.6481,14,0.356862745,0.4,2.5,4.5,0.3,16.0185,0.015686275,6.4074,103.6797413,1,46.11111111,0,24,30.00599552,,,,,,,,,,,,23.3732364,,30.8885248,,,37.5074944,,,,,,,,,,,118.2150197
433,[30],A2,50.67,18.96,6.35,14.14,3.12,0.345,0.345,0.74,0,0,0,0,,0,,408.47175,,,,,1041.2025,800.925,1842.1275,2.6,2.6,104.12025,10.60%,26.50%,62.90%,41.6481,14,0.356862745,0.4,2.5,4.5,0.3,16.0185,0.015686275,6.4074,103.6797413,1,55,0,24,26.08977184,,,,,,,,,,,,25.85535,,29.9232584,,,32.6122148,,,,,,,,,,,123.9187234
434,[30],A3,50.67,18.96,6.35,14.14,3.12,0.345,0.345,0.74,0,0,0,0,,0,,408.47175,,,,,1041.2025,800.925,1842.1275,2.6,2.6,104.12025,10.60%,26.50%,62.90%,41.6481,14,0.356862745,0.4,2.5,4.5,0.3,16.0185,0.015686275,6.4074,103.6797413,1,70,0,24,13.34825536,,,,,,,,,,,,12.4795156,,14.3411008,,,16.6853192,,,,,,,,,,,133.5437234
435,[30],A4,50.67,18.96,6.35,14.14,3.12,0.345,0.345,0.74,0,0,0,0,,0,,408.47175,,,,,1281.48,560.6475,1842.1275,2.6,2.6,104.12025,10.60%,26.50%,62.90%,41.6481,14,0.356862745,0.4,2.5,4.5,0.3,16.0185,0.015686275,6.4074,103.6797413,1,46.11111111,0,24,24.71081984,,,,,,,,,,,,29.0958872,,29.7164156,,,30.8885248,,,,,,,,,,,118.2150197
436,[30],A5,50.67,18.96,6.35,14.14,3.12,0.345,0.345,0.74,0,0,0,0,,0,,408.47175,,,,,1281.48,560.6475,1842.1275,2.6,2.6,104.12025,10.60%,26.50%,62.90%,41.6481,14,0.356862745,0.4,2.5,4.5,0.3,16.0185,0.015686275,6.4074,103.6797413,1,55,0,24,22.39418048,,,,,,,,,,,,21.4427036,,23.3732364,,,27.9927256,,,,,,,,,,,123.9187234
437,[30],A6,50.67,18.96,6.35,14.14,3.12,0.345,0.345,0.74,0,0,0,0,,0,,408.47175,,,,,1281.48,560.6475,1842.1275,2.6,2.6,104.12025,10.60%,26.50%,62.90%,41.6481,14,0.356862745,0.4,2.5,4.5,0.3,16.0185,0.015686275,6.4074,103.6797413,1,70,0,24,15.7200528,,,,,,,,,,,,16.1337384,,19.0295376,,,19.650066,,,,,,,,,,,133.5437234
438,[30],A7,50.67,18.96,6.35,14.14,3.12,0.345,0.345,0.74,0,0,0,0,,0,,408.47175,,,,,961.11,881.0175,1842.1275,2.6,2.6,104.12025,10.60%,26.50%,62.90%,41.6481,14,0.356862745,0.4,2.5,4.5,0.3,16.0185,0.015686275,6.4074,103.6797413,1,46.11111111,0,24,23.38702592,,,,,,,,,,,,29.0269396,,29.1648348,,,29.2337824,,,,,,,,,,,118.2150197
439,[30],A8,50.67,18.96,6.35,14.14,3.12,0.345,0.345,0.74,0,0,0,0,,0,,408.47175,,,,,961.11,881.0175,1842.1275,2.6,2.6,104.12025,10.60%,26.50%,62.90%,41.6481,14,0.356862745,0.4,2.5,4.5,0.3,16.0185,0.015686275,6.4074,103.6797413,1,55,0,24,21.29101888,,,,,,,,,,,,19.4432232,,24.6142932,,,26.6137736,,,,,,,,,,,123.9187234
440,[30],A9,50.67,18.96,6.35,14.14,3.12,0.345,0.345,0.74,0,0,0,0,,0,,466.13835,,,,,1478.988105,633.211305,2112.19941,2.6,2.6,118.5369,10.60%,26.50%,62.90%,47.254575,14,0.355670103,0.398648649,2.5,4.5,0.2,7.849065,0.015120275,7.04814,107.4296721,1,46.11111111,0,24,19.5811184,,,,,,,,,,,,11.8589872,,23.097446,,,24.476398,,,,,,,,,,,132.1490003
441,[30],A10,50.67,18.96,6.35,14.14,3.12,0.345,0.345,0.74,0,0,0,0,,0,,466.13835,,,,,1478.988105,633.211305,2112.19941,2.6,2.6,118.5369,10.60%,26.50%,62.90%,47.254575,14,0.355670103,0.398648649,2.5,4.5,0.2,7.849065,0.015120275,7.04814,107.4296721,1,55,0,24,16.10615936,,,,,,,,,,,,12.5484632,,17.0990048,,,20.1326992,,,,,,,,,,,137.852704
442,[30],A11,50.67,18.96,6.35,14.14,3.12,0.345,0.345,0.74,0,0,0,0,,0,,466.13835,,,,,1478.988105,633.211305,2112.19941,2.6,2.6,118.5369,10.60%,26.50%,62.90%,47.254575,14,0.355670103,0.398648649,2.5,4.5,0.2,7.849065,0.015120275,7.04814,107.4296721,1,70,0,24,11.52803872,,,,,,,,,,,,10.6179304,,13.7205724,,,14.4100484,,,,,,,,,,,147.477704
443,[30],B1,56.59,23.89,4.82,9.42,1.83,0.24,1.03,0.39,0,0,0,0,,0,,408.47175,,,,,1281.48,560.6475,1842.1275,2.6,2.6,104.12025,10.60%,26.50%,62.90%,41.6481,8,0.356862745,0.4,2.5,4.5,0.3,16.0185,0.015686275,6.4074,113.6752853,1,70,0,24,12.35540992,,,,,,,,,,,,,,13.5826772,,,15.4442624,,,,,,,,,,,114.4022567
444,[30],B2,56.59,23.89,4.82,9.42,1.83,0.24,1.03,0.39,0,0,0,0,,0,,466.13835,,,,,1479.308475,632.73075,2112.039225,2.6,2.6,118.5369,10.60%,26.50%,62.90%,46.45365,8,0.35395189,0.391891892,2.5,4.5,0.3,8.00925,0.013745704,6.4074,118.0018821,1,23.88888889,0,24,6.28802112,,,,,,,,,,,,,,,,,7.8600264,,,,,,,,,,,95.1883344
445,[30],B3,56.59,23.89,4.82,9.42,1.83,0.24,1.03,0.39,0,0,0,0,,0,,466.13835,,,,,1479.308475,632.73075,2112.039225,2.6,2.6,118.5369,10.60%,26.50%,62.90%,46.45365,8,0.35395189,0.391891892,2.5,4.5,0.3,8.00925,0.013745704,6.4074,118.0018821,1,,0,24,19.305328,,,,,,,,,,,,,,,,,24.13166,,,,,,,,,,,95.1883344
446,[30],B4,56.59,23.89,4.82,9.42,1.83,0.24,1.03,0.39,0,0,0,0,,0,,466.13835,,,,,1479.308475,632.73075,2112.039225,2.6,2.6,118.5369,10.60%,26.50%,62.90%,46.45365,8,0.35395189,0.391891892,2.5,4.5,0.3,8.00925,0.013745704,6.4074,118.0018821,1,32.22222222,0,24,11.52803872,,,,,,,,,,,,10.6179304,,13.7205724,,,14.4100484,,,,,,,,,,,99.82259366
447,[30],B5,56.59,23.89,4.82,9.42,1.83,0.24,1.03,0.39,0,0,0,0,,0,,466.13835,,,,,1479.308475,632.73075,2112.039225,2.6,2.6,118.5369,10.60%,26.50%,62.90%,46.45365,8,0.35395189,0.391891892,2.5,4.5,0.3,8.00925,0.013745704,6.4074,118.0018821,1,46.11111111,0,24,19.5811184,,,,,,,,,,,,11.8589872,,23.097446,,,24.476398,,,,,,,,,,,108.7346307
448,[30],B6,56.59,23.89,4.82,9.42,1.83,0.24,1.03,0.39,0,0,0,0,,0,,466.13835,,,,,1479.308475,632.73075,2112.039225,2.6,2.6,118.5369,10.60%,26.50%,62.90%,46.45365,8,0.35395189,0.391891892,2.5,4.5,0.3,8.00925,0.013745704,6.4074,118.0018821,1,55,0,24,16.10615936,,,,,,,,,,,,12.5484632,,17.0990048,,,20.1326992,,,,,,,,,,,114.4383344
449,[30],B7,56.59,23.89,4.82,9.42,1.83,0.24,1.03,0.39,0,0,0,0,,0,,466.13835,,,,,1479.308475,632.73075,2112.039225,2.6,2.6,118.5369,10.60%,26.50%,62.90%,46.45365,8,0.35395189,0.391891892,2.5,4.5,0.3,8.00925,0.013745704,6.4074,118.0018821,1,70,0,24,22.6148128,,,,,,,,,,,,22.8906032,,23.9248172,,,28.268516,,,,,,,,,,,124.0633344
450,[30],B8,56.59,23.89,4.82,9.42,1.83,0.24,1.03,0.39,0,0,0,0,,0,,466.13835,,,,,1479.308475,632.73075,2112.039225,2.6,2.6,118.5369,10.60%,26.50%,62.90%,46.45365,8,0.35395189,0.391891892,2.5,4.5,0.3,8.00925,0.013745704,6.4074,118.0018821,1,76.66666667,0,24,22.72512896,,,,,,,,,,,,,,15.51321,,,28.4064112,,,,,,,,,,,128.3411122
451,[30],B9,56.59,23.89,4.82,9.42,1.83,0.24,1.03,0.39,0,0,0,0,,0,,408.47175,,,,,1041.2025,800.925,1842.1275,2.6,2.6,104.12025,10.60%,26.50%,62.90%,41.6481,12,0.356862745,0.4,2.5,4.5,0.3,16.0185,0.015686275,6.4074,107.0115893,1,46.11111111,0,24,13.29309728,,,,,,,,,,,,13.0310964,,15.857948,,,16.6163716,,,,,,,,,,,111.8345308
452,[30],B10,56.59,23.89,4.82,9.42,1.83,0.24,1.03,0.39,0,0,0,0,,0,,408.47175,,,,,1041.2025,800.925,1842.1275,2.6,2.6,104.12025,10.60%,26.50%,62.90%,41.6481,12,0.356862745,0.4,2.5,4.5,0.3,16.0185,0.015686275,6.4074,107.0115893,1,55,0,24,14.23078464,,,,,,,,,,,,11.031616,,12.3416204,,,17.7884808,,,,,,,,,,,117.5382345
453,[30],B11,56.59,23.89,4.82,9.42,1.83,0.24,1.03,0.39,0,0,0,0,,0,,408.47175,,,,,1041.2025,800.925,1842.1275,2.6,2.6,104.12025,10.60%,26.50%,62.90%,41.6481,12,0.356862745,0.4,2.5,4.5,0.3,16.0185,0.015686275,6.4074,107.0115893,2,55,0,24,30.00599552,,,,,,,,,,,,24.476398,,33.6464288,,,37.5074944,,,,,,,,,,,136.7882345
454,[30],B12,56.59,23.89,4.82,9.42,1.83,0.24,1.03,0.39,0,0,0,0,,0,,408.47175,,,,,1281.48,560.6475,1842.1275,2.6,2.6,104.12025,10.60%,26.50%,62.90%,41.6481,12,0.356862745,0.4,2.5,4.5,0.3,16.0185,0.015686275,6.4074,107.0115893,1,70,0,24,27.0274592,,,,,,,,,,,,29.1648348,,29.2337824,,,33.784324,,,,,,,,,,,127.1632345
455,[30],B13,56.59,23.89,4.82,9.42,1.83,0.24,1.03,0.39,0,0,0,0,,0,,408.47175,,,,,1041.2025,800.925,1842.1275,2.6,2.6,104.12025,10.60%,26.50%,62.90%,41.6481,12,0.356862745,0.4,2.5,4.5,0.3,16.0185,0.015686275,6.4074,107.0115893,2,70,0,24,10.42487712,,,,,,,,,,,,,,10.686878,,,13.0310964,,,,,,,,,,,156.0382345
456,[30],B14,56.59,23.89,4.82,9.42,1.83,0.24,1.03,0.39,0,0,0,0,,0,,397.2588,,,,,1246.2393,544.629,1790.8683,2.6,2.6,100.91655,10.60%,26.50%,62.90%,41.6481,14,0.358870968,0.412698413,2.5,4.5,0.5,98.35359,0.016129032,6.4074,183.999704,1,23.88888889,0,24,6.39833728,,,,,,,,,,,,,,6.89476,,,7.9979216,,,,,,,,,,,103.2244955
457,[30],B15,56.59,23.89,4.82,9.42,1.83,0.24,1.03,0.39,0,0,0,0,,0,,397.2588,,,,,1246.2393,544.629,1790.8683,2.6,2.6,100.91655,10.60%,26.50%,62.90%,41.6481,14,0.358870968,0.412698413,2.5,4.5,0.3,35.2407,0.032258065,12.8148,124.731254,1,32.22222222,0,24,13.01730688,,,,,,,,,,,,5.9984412,,13.2379392,,,16.2716336,,,,,,,,,,,119.9046667
458,[30],B16,56.59,23.89,4.82,9.42,1.83,0.24,1.03,0.39,0,0,0,0,,0,,397.2588,,,,,1246.2393,544.629,1790.8683,2.6,2.6,100.91655,10.60%,26.50%,62.90%,41.6481,14,0.358870968,0.412698413,2.5,4.5,0.3,49.65735,0.024193548,9.6111,137.225684,1,46.11111111,0,24,22.063232,,,,,,,,,,,,17.581638,,16.8232144,,,27.57904,,,,,,,,,,,122.7937478
459,[30],B17,56.59,23.89,4.82,9.42,1.83,0.24,1.03,0.39,0,0,0,0,,0,,397.2588,,,,,1246.2393,544.629,1790.8683,2.6,2.6,100.91655,10.60%,26.50%,62.90%,41.6481,14,0.358870968,0.412698413,2.5,4.5,0.3,49.65735,0.024193548,9.6111,137.225684,1,46.11111111,0,24,23.05607744,,,,,,,,,,,,14.9616292,,18.6847996,,,28.8200968,,,,,,,,,,,122.7937478
460,[30],B18,56.59,23.89,4.82,9.42,1.83,0.24,1.03,0.39,0,0,0,0,,0,,397.2588,,,,,1246.2393,544.629,1790.8683,2.6,2.6,100.91655,10.60%,26.50%,62.90%,41.6481,14,0.358870968,0.412698413,2.5,4.5,0.5,97.71285,0,0,179.514524,1,70,0,24,11.19709024,,,,,,,,,,,,,,13.0310964,,,13.9963628,,,,,,,,,,,120.0535835
461,[30],B19,56.59,23.89,4.82,9.42,1.83,0.24,1.03,0.39,0,0,0,0,,0,,408.47175,,,,,1041.2025,800.925,1842.1275,2.6,2.6,104.12025,10.60%,26.50%,62.90%,41.6481,14,0.356862745,0.4,2.5,4.5,0.3,16.0185,0.015686275,6.4074,103.6797413,1,32.22222222,0,24,13.34825536,,,,,,,,,,,,12.4795156,,14.3411008,,,16.6853192,,,,,,,,,,,109.3029827
462,[30],B20,56.59,23.89,4.82,9.42,1.83,0.24,1.03,0.39,0,0,0,0,,0,,408.47175,,,,,1041.2025,800.925,1842.1275,2.6,2.6,104.12025,10.60%,26.50%,62.90%,41.6481,14,0.356862745,0.4,2.5,4.5,0.3,16.0185,0.015686275,6.4074,103.6797413,1,46.11111111,0,24,26.14492992,,,,,,,,,,,,23.442184,,30.8885248,,,32.6811624,,,,,,,,,,,118.2150197
463,[30],B21,56.59,23.89,4.82,9.42,1.83,0.24,1.03,0.39,0,0,0,0,,0,,408.47175,,,,,1041.2025,800.925,1842.1275,2.6,2.6,104.12025,10.60%,26.50%,62.90%,41.6481,14,0.356862745,0.4,2.5,4.5,0.3,16.0185,0.015686275,6.4074,103.6797413,1,55,0,24,30.00599552,,,,,,,,,,,,25.85535,,29.992206,,,37.5074944,,,,,,,,,,,123.9187234
464,[30],B22,56.59,23.89,4.82,9.42,1.83,0.24,1.03,0.39,0,0,0,0,,0,,408.47175,,,,,1041.2025,800.925,1842.1275,2.6,2.6,104.12025,10.60%,26.50%,62.90%,41.6481,14,0.356862745,0.4,2.5,4.5,0.3,16.0185,0.015686275,6.4074,103.6797413,2,55,0,24,30.8885248,,,,,,,,,,,,,,27.3721972,,,38.610656,,,,,,,,,,,143.1687234
