Repository: zcesclc/GP-and-ML-models-new

File: AAC concrete dataset large ratio.csv (part 4 of 11)
Fine Agg density (kg/m3),Total Na2SiO3 (kg in 1m3 of mix),Na2O (l),SiO2 (l),H2O,Total NaOH (kg in 1m3 mix),Concentration (M) NaOH,AL/B,SH/SS,Ms,Ag/B,W/B,Additional water (kg in 1m3 mix),Sp/B,Superplasticizer (kg in 1m3 mix),Total water (in solutions + additional) (kg in 1m3 mix),Initial curing time (day),Initial curing temp (C),Initial curing rest time (day),Final curing temp (C),7d CS,28d CS,1-d Cubic compressive strength (MPa),3-d Cubic compressive strength (MPa),7-d Cubic compressive strength (MPa),14-d Cubic compressive strength (MPa) ,21-d Cubic compressive strength (MPa),28-d Cubic compressive strength (MPa),56-d Cubic compressive strength (MPa),90-d Cubic compressive strength (MPa) ,180-d Cubic compressive strength (MPa),365-d Cubic compressive strength (MPa) ,1-d Cylindrical compressive strength (MPa),2-d Cylindrical compressive strength (MPa),3-d Cylindrical compressive strength (MPa),4-d Cylindrical compressive strength (MPa),5-d Cylindrical compressive strength (MPa),7-d Cylindrical compressive strength (MPa),12-d Cylindrical compressive strength (MPa),14-d Cylindrical compressive strength (MPa),21-d Cylindrical compressive strength (MPa),28-d Cylindrical compressive strength (MPa),56-d Cylindrical compressive strength (MPa) ,90-d Cylindrical compressive strength (MPa),180-d Cylindrical compressive strength (MPa) ,365-d Cylindrical compressive strength (MPa),Slump (mm),flowtable,"CO2 footprint
(kg emision per 1m3 of samples produced and cured)
[108] and [109] used"
465,[30],B23,56.59,23.89,4.82,9.42,1.83,0.24,1.03,0.39,0,0,0,0,,0,,408.47175,,,,,1041.2025,800.925,1842.1275,2.6,2.6,104.12025,10.60%,26.50%,62.90%,41.6481,14,0.356862745,0.4,2.5,4.5,0.3,16.0185,0.015686275,6.4074,103.6797413,1,70,0,24,39.32771104,,,,,,,,,,,,39.1622368,,46.194892,,,49.1596388,,,,,,,,,,,133.5437234
466,[30],B24,56.59,23.89,4.82,9.42,1.83,0.24,1.03,0.39,0,0,0,0,,0,,408.47175,,,,,1281.48,560.6475,1842.1275,2.6,2.6,104.12025,10.60%,26.50%,62.90%,41.6481,14,0.356862745,0.4,2.5,4.5,0.3,16.0185,0.015686275,6.4074,103.6797413,1,23.88888889,0,24,9.04592512,,,,,,,,,,,,,,6.0673888,,,11.3074064,,,,,,,,,,,104.6687234
467,[30],B25,56.59,23.89,4.82,9.42,1.83,0.24,1.03,0.39,0,0,0,0,,0,,408.47175,,,,,1281.48,560.6475,1842.1275,2.6,2.6,104.12025,10.60%,26.50%,62.90%,41.6481,14,0.356862745,0.4,2.5,4.5,0.3,16.0185,0.015686275,6.4074,103.6797413,1,32.22222222,0,24,15.7200528,,,,,,,,,,,,16.1337384,,19.0295376,,,19.650066,,,,,,,,,,,109.3029827
468,[30],B26,56.59,23.89,4.82,9.42,1.83,0.24,1.03,0.39,0,0,0,0,,0,,408.47175,,,,,1281.48,560.6475,1842.1275,2.6,2.6,104.12025,10.60%,26.50%,62.90%,41.6481,14,0.356862745,0.4,2.5,4.5,0.3,16.0185,0.015686275,6.4074,103.6797413,1,46.11111111,0,24,24.71081984,,,,,,,,,,,,29.0958872,,29.7164156,,,30.8885248,,,,,,,,,,,118.2150197
469,[30],B27,56.59,23.89,4.82,9.42,1.83,0.24,1.03,0.39,0,0,0,0,,0,,408.47175,,,,,1281.48,560.6475,1842.1275,2.6,2.6,104.12025,10.60%,26.50%,62.90%,41.6481,14,0.356862745,0.4,2.5,4.5,0.3,16.0185,0.015686275,6.4074,103.6797413,1,55,0,24,22.39418048,,,,,,,,,,,,21.4427036,,23.3732364,,,27.9927256,,,,,,,,,,,123.9187234
470,[30],B28,56.59,23.89,4.82,9.42,1.83,0.24,1.03,0.39,0,0,0,0,,0,,408.47175,,,,,1281.48,560.6475,1842.1275,2.6,2.6,104.12025,10.60%,26.50%,62.90%,41.6481,14,0.356862745,0.4,2.5,4.5,0.3,16.0185,0.015686275,6.4074,103.6797413,1,70,0,24,31.1643152,,,,,,,,,,,,22.40797,,34.6806428,,,38.955394,,,,,,,,,,,133.5437234
471,[30],B29,56.59,23.89,4.82,9.42,1.83,0.24,1.03,0.39,0,0,0,0,,0,,408.47175,,,,,961.11,881.0175,1842.1275,2.6,2.6,104.12025,10.60%,26.50%,62.90%,41.6481,14,0.356862745,0.4,2.5,4.5,0.3,16.0185,0.015686275,6.4074,103.6797413,1,46.11111111,0,24,23.38702592,,,,,,,,,,,,29.0269396,,29.1648348,,,29.2337824,,,,,,,,,,,118.2150197
472,[30],B30,56.59,23.89,4.82,9.42,1.83,0.24,1.03,0.39,0,0,0,0,,0,,408.47175,,,,,961.11,881.0175,1842.1275,2.6,2.6,104.12025,10.60%,26.50%,62.90%,41.6481,14,0.356862745,0.4,2.5,4.5,0.3,16.0185,0.015686275,6.4074,103.6797413,1,55,0,24,21.29101888,,,,,,,,,,,,19.4432232,,24.6142932,,,26.6137736,,,,,,,,,,,123.9187234
473,[30],B31,56.59,23.89,4.82,9.42,1.83,0.24,1.03,0.39,0,0,0,0,,0,,408.47175,,,,,961.11,881.0175,1842.1275,2.6,2.6,104.12025,10.60%,26.50%,62.90%,41.6481,14,0.356862745,0.4,2.5,4.5,0.3,16.0185,0.015686275,6.4074,103.6797413,1,70,0,24,28.18577888,,,,,,,,,,,,22.40797,,32.1295816,,,35.2322236,,,,,,,,,,,133.5437234
474,[30],B32,56.59,23.89,4.82,9.42,1.83,0.24,1.03,0.39,0,0,0,0,,0,,408.47175,,,,,1041.2025,800.925,1842.1275,2.6,2.6,104.12025,10.60%,26.50%,62.90%,41.6481,17,0.356862745,0.4,2.5,4.5,0.2,16.0185,0.015686275,6.4074,98.68196925,1,23.88888889,0,24,9.81813824,,,,,,,,,,,,,,8.4805548,,,12.2726728,,,,,,,,,,,114.2394568
475,[30],B33,56.59,23.89,4.82,9.42,1.83,0.24,1.03,0.39,0,0,0,0,,0,,408.47175,,,,,1041.2025,800.925,1842.1275,2.6,2.6,104.12025,10.60%,26.50%,62.90%,41.6481,17,0.356862745,0.4,2.5,4.5,0.2,16.0185,0.015686275,6.4074,98.68196925,1,46.11111111,0,24,,,,,,,,,,,,,7.0326552,,11.376354,,,,,,,,,,,,,,127.7857531
476,[30],B34,56.59,23.89,4.82,9.42,1.83,0.24,1.03,0.39,0,0,0,0,,0,,408.47175,,,,,1041.2025,800.925,1842.1275,2.6,2.6,104.12025,10.60%,26.50%,62.90%,41.6481,17,0.356862745,0.4,2.5,4.5,0.2,16.0185,0.015686275,6.4074,98.68196925,1,46.11111111,0,24,,,,,,,,,,,,,35.7838044,,40.7480316,,,,,,,,,,,,,,127.7857531
477,[30],C1,54.7,29,6.74,1.29,0.8,1.88,2.47,0.1,0,0,0,0,,0,,408.47175,,,,,1041.2025,800.925,1842.1275,2.6,2.6,104.12025,10.60%,26.50%,62.90%,41.6481,12,0.356862745,0.4,2.5,4.5,0.3,16.0185,0.015686275,6.4074,107.0115893,2,55,0,24,25.97945568,,,,,,,,,,,,28.7511492,,29.9232584,,,32.4743196,,,,,,,,,,,136.7882345
478,[30],C2,54.7,29,6.74,1.29,0.8,1.88,2.47,0.1,0,0,0,0,,0,,408.47175,,,,,1041.2025,800.925,1842.1275,2.6,2.6,104.12025,10.60%,26.50%,62.90%,41.6481,14,0.356862745,0.4,2.5,4.5,0.3,16.0185,0.015686275,6.4074,103.6797413,2,55,0,24,33.26032224,,,,,,,,,,,,27.3721972,,32.3364244,,,41.5754028,,,,,,,,,,,143.1687234
479,[30],C3,54.7,29,6.74,1.29,0.8,1.88,2.47,0.1,0,0,0,0,,0,,408.47175,,,,,1281.48,560.6475,1842.1275,2.6,2.6,104.12025,10.60%,26.50%,62.90%,41.6481,8,0.356862745,0.4,2.5,4.5,0.2,0,0.015686275,6.4074,97.65678525,1,70,0,24,26.64135264,,,,,,,,,,,,30.681682,,33.3016908,,,33.3016908,,,,,,,,,,,114.4022567
480,[30],C4,54.7,29,6.74,1.29,0.8,1.88,2.47,0.1,0,0,0,0,,0,,408.47175,,,,,1281.48,560.6475,1842.1275,2.6,2.6,104.12025,10.60%,26.50%,62.90%,41.6481,14,0.356862745,0.4,2.5,4.5,0.2,0,0.015686275,6.4074,87.66124125,1,70,0,24,8.273712,,,,,,,,,,,,8.273712,,9.2389784,,,10.34214,,,,,,,,,,,133.5437234
481,[31],Mix-1,57.3,27.13,8.06,0.03,2.13,0.73,0,1.06,0,0,0,0,,1.6,,428,,,,,1170,630,1800,,,122,16.84%,35.01%,48%,49,14,0.39953271,0.401639344,2.1,4.2,0.3,43,0.019859813,8.5,128.403,1,75,,24,,,30,,,,,,,,,,,,,,,,,,,,,,,,,,154.8829333
482,[31],Mix-2,57.3,27.13,8.06,0.03,2.13,0.73,0,1.06,0,0,0,0,,1.6,,444,,,,,1170,630,1800,,,111,16.84%,35.01%,48%,44,14,0.349099099,0.396396396,2.1,4.1,0.3,43,0.02027027,9,121.2065,1,75,,24,,,30,,,,,,,,,,,,,,,,,,,,,,,,,,146.5649333
483,[31],Mix-3,57.3,27.13,8.06,0.03,2.13,0.73,0,1.06,0,0,0,0,,1.6,,428,,,,,1170,630,1800,,,114,16.84%,35.01%,48%,57,14,0.39953271,0.5,2.1,4.2,0.3,43,0.019859813,8.5,128.071,1,75,,24,,,40,,,,,,,,,,,,,,,,,,,,,,,,,,160.5821333
484,[31],Mix-4A,57.3,27.13,8.06,0.03,2.13,0.73,0,1.06,0,0,0,0,,1.6,,428,,,,,1170,630,1800,,,122,16.84%,35.01%,48%,49,14,0.39953271,0.401639344,2.1,4.2,0.3,43,0.019859813,8.5,128.403,1,75,,24,,,28,,,,,,,,,,,,,,,,,,,,,,,,,,154.8829333
485,[31],Mix-4B,57.3,27.13,8.06,0.03,2.13,0.73,0,1.06,0,0,0,0,,1.6,,428,,,,,1170,630,1800,,,122,16.84%,35.01%,48%,49,14,0.39953271,0.401639344,2.1,4.2,0.3,43,0.019859813,8.5,128.403,2,75,,24,,,32,,,,,,,,,,,,,,,,,,,,,,,,,,186.9662667
486,[31],Mix-5A,57.3,27.13,8.06,0.03,2.13,0.73,0,1.06,0,0,0,0,,1.6,,428,,,,,1170,630,1800,,,122,16.84%,35.01%,48%,49,14,0.39953271,0.401639344,2.1,4.2,0.3,43,0.019859813,8.5,128.403,2,75,,24,,,32,,,,,,,,,,,,,,,,,,,,,,,,170,,186.9662667
487,[31],Mix-5B,57.3,27.13,8.06,0.03,2.13,0.73,0,1.06,0,0,0,0,,1.6,,428,,,,,1170,630,1800,,,122,16.84%,35.01%,48%,49,14,0.39953271,0.401639344,2.1,4.2,0.3,43,0.030373832,13,131.103,2,75,,24,,,30,,,,,,,,,,,,,,,,,,,,,,,,220,,195.4262667
488,[31],Mix-5C,57.3,27.13,8.06,0.03,2.13,0.73,0,1.06,0,0,0,0,,1.6,,428,,,,,1170,630,1800,,,122,16.84%,35.01%,48%,49,14,0.39953271,0.401639344,2.1,4.2,0.3,43,0.039719626,17,133.503,2,75,,24,,,29,,,,,,,,,,,,,,,,,,,,,,,,240,,202.9462667
489,[31],Mix-6A,57.3,27.13,8.06,0.03,2.13,0.73,0,1.06,0,0,0,0,,1.6,,428,,,,,1170,630,1800,,,122,16.84%,35.01%,48%,49,14,0.39953271,0.401639344,2.1,4.2,0.3,43,0.019859813,8.5,128.403,2,75,,24,,,36,,,,,,,,,,,,,,,,,,,,,,,,,,186.9662667
490,[31],Mix-6B,57.3,27.13,8.06,0.03,2.13,0.73,0,1.06,0,0,0,0,,1.6,,428,,,,,1170,630,1800,,,122,16.84%,35.01%,48%,49,14,0.39953271,0.401639344,2.1,4.2,0.3,43,0.019859813,8.5,128.403,2,75,,24,,,45,,,,,,,,,,,,,,,,,,,,,,,,,,186.9662667
491,[31],Mix-8A,57.3,27.13,8.06,0.03,2.13,0.73,0,1.06,0,0,0,0,,1.6,,428,,,,,1170,630,1800,,,114,16.84%,35.01%,48%,57,8,0.39953271,0.5,2.1,4.2,0.3,43,0.010046729,4.3,139.231,1,75,,24,,,32,,,,,,,,,,,,,,,,,,,,,,,,,,126.4889333
492,[31],Mix-8B,57.3,27.13,8.06,0.03,2.13,0.73,0,1.06,0,0,0,0,,1.6,,428,,,,,1170,630,1800,,,114,16.84%,35.01%,48%,57,10,0.39953271,0.5,2.1,4.2,0.3,43,0.010046729,4.3,134.671,1,75,,24,,,35,,,,,,,,,,,,,,,,,,,,,,,,,,135.2213333
493,[31],Mix-8C,57.3,27.13,8.06,0.03,2.13,0.73,0,1.06,0,0,0,0,,1.6,,428,,,,,1170,630,1800,,,114,16.84%,35.01%,48%,57,12,0.39953271,0.5,2.1,4.2,0.3,43,0.010046729,4.3,130.111,1,75,,24,,,43,,,,,,,,,,,,,,,,,,,,,,,,,,143.9537333
494,[31],Mix-8D,57.3,27.13,8.06,0.03,2.13,0.73,0,1.06,0,0,0,0,,1.6,,428,,,,,1170,630,1800,,,114,16.84%,35.01%,48%,57,14,0.39953271,0.5,2.1,4.2,0.3,43,0.010046729,4.3,125.551,1,75,,24,,,46,,,,,,,,,,,,,,,,,,,,,,,,,,152.6861333
495,[31],Mix-9A,57.3,27.13,8.06,0.03,2.13,0.73,0,1.06,0,0,0,0,,1.6,,428,,,,,1170,630,1800,,,114,16.84%,35.01%,48%,57,14,0.39953271,0.5,2.1,4.2,0.3,43,0.010046729,4.3,125.551,1,60,,24,,,38,,,,,,,,,,,,,,,,,,,,,,,,,,143.0611333
496,[31],Mix-9B,57.3,27.13,8.06,0.03,2.13,0.73,0,1.06,0,0,0,0,,1.6,,428,,,,,1170,630,1800,,,114,16.84%,35.01%,48%,57,14,0.39953271,0.5,2.1,4.2,0.3,43,0.010046729,4.3,125.551,1,75,,24,,,46,,,,,,,,,,,,,,,,,,,,,,,,,,152.6861333
497,[31],Mix-9C,57.3,27.13,8.06,0.03,2.13,0.73,0,1.06,0,0,0,0,,1.6,,428,,,,,1170,630,1800,,,114,16.84%,35.01%,48%,57,14,0.39953271,0.5,2.1,4.2,0.3,43,0.010046729,4.3,125.551,1,90,,24,,,49,,,,,,,,,,,,,,,,,,,,,,,,,,162.3111333
498,[32],Mix 1A,45.172,24.898,2.432,17.516,5.43,0.184,0.718,0,1.2,0.2468,0,0,,0.822,,279,186,,,,1176,504,1680,2.79,2.63,182,8.93%,29.80%,61%,73,6,0.548387097,0.401098901,3.3,3.6,0.4,0,0,0,166.9914,,25,,24,,50.8922,,,,,,50.8922,,,,,,,,,,,,,,,,,,,,,117.9228
499,[32],Mix 2A,45.172,24.898,2.432,17.516,5.43,0.184,0.718,0,1.2,0.2468,0,0,,0.822,,279,186,,,,1176,504,1680,2.79,2.63,170,8.93%,29.80%,61%,85,6,0.548387097,0.5,3.3,3.6,0.4,0,0,0,168.759,,25,,24,,46.8307,,,,,,46.8307,,,,,,,,,,,,,,,,,,,,,119.118
500,[32],Mix 3A,45.172,24.898,2.432,17.516,5.43,0.184,0.718,0,1.2,0.2468,0,0,,0.822,,279,186,,,,1176,504,1680,2.79,2.63,153,8.93%,29.80%,61%,102,6,0.548387097,0.666666667,3.3,3.6,0.4,0,0,0,171.2631,,25,,24,,32.6459,,,,,,32.6459,,,,,,,,,,,,,,,,,,,,,120.8112
501,[32],Mix 4A,54.1,31.83,3.22,4.86,1.23,0.24,0.77,0,1.66,0.41,0,0,,0.65,,465,,,,,1176,504,1680,2.79,2.63,182,8.93%,29.80%,61%,73,6,0.548387097,0.401098901,3.3,3.6,0.4,0,0,0,166.9914,,25,,24,,31.2766,,,,,,31.2766,,,,,,,,,,,,,,,,,,,,,108.9948
502,[32],Mix 5A,49.636,28.364,2.826,11.188,3.33,0.212,0.744,0,1.43,0.3284,0,0,,0.736,,372,93,,,,1176,504,1680,2.79,2.63,182,8.93%,29.80%,61%,73,6,0.548387097,0.401098901,3.3,3.6,0.4,0,0,0,166.9914,,25,,24,,32.9787,,,,,,32.9787,,,,,,,,,,,,,,,,,,,,,113.4588
503,[32],Mix 6A,45.172,24.898,2.432,17.516,5.43,0.184,0.718,0,1.2,0.2468,0,0,,0.822,,372,248,,,,1008,432,1440,2.79,2.63,243,8.93%,29.80%,61%,97,6,0.548387097,0.399176955,3.3,2.3,0.4,0,0,0,222.6061,,25,,24,,31.0011,,,,,,31.0011,,,,,,,,,,,,,,,,,,,,,153.3572
504,[32],Mix 7A,45.16376384,24.89160517,2.431273063,17.52767528,5.433874539,0.183948339,0.71795203,0,1.199575646,0.246649446,0,0,,0.822158672,,325,217,,,,1092,468,1560,2.79,2.63,213,8.93%,29.80%,61%,85,6,0.549815498,0.399061033,3.3,2.9,0.4,0,0,0,195.1051,,25,,24,,32.7006,,,,,,32.7006,,,,,,,,,,,,,,,,,,,,,135.818
505,[32],Mix 8A,45.172,24.898,2.432,17.516,5.43,0.184,0.718,0,1.2,0.2468,0,0,,0.822,,279,186,,,,1008,672,1680,2.79,2.63,182,8.93%,29.80%,61%,73,6,0.548387097,0.401098901,3.3,3.6,0.4,0,0,0,166.9914,,25,,24,,42.6055,,,,,,42.6055,,,,,,,,,,,,,,,,,,,,,117.9228
506,[32],Mix 14A,45.172,24.898,2.432,17.516,5.43,0.184,0.718,0,1.2,0.2468,0,0,,0.822,,279,186,,,,924,756,1680,2.79,2.63,182,8.93%,29.80%,61%,73,6,0.548387097,0.401098901,3.3,3.6,0.4,0,0,0,166.9914,,25,,24,,37.136,,,,,,37.136,,,,,,,,,,,,,,,,,,,,,117.9228
507,[32],Mix 13A,45.172,24.898,2.432,17.516,5.43,0.184,0.718,0,1.2,0.2468,0,0,,0.822,,279,186,,,,840,840,1680,2.79,2.63,182,8.93%,29.80%,61%,73,6,0.548387097,0.401098901,3.3,3.6,0.4,0,0,0,166.9914,,25,,24,,35.6808,,,,,,35.6808,,,,,,,,,,,,,,,,,,,,,117.9228
508,[32],Mix 10A,45.1652568,24.89276435,2.431404834,17.52555891,5.433172205,0.183957704,0.717960725,0,1.199652568,0.246676737,0,0,,0.822129909,,397,265,,,,1008,432,1440,2.79,2.63,213,8.93%,29.80%,61%,85,6,0.450151057,0.399061033,3.3,2.2,0.3,0,0,0,195.1051,,25,,24,,36.2842,,,,,,36.2842,,,,,,,,,,,,,,,,,,,,,138.026
509,[32],Mix 11A,45.172,24.898,2.432,17.516,5.43,0.184,0.718,0,1.2,0.2468,0,0,,0.822,,279,186,,,,1176,504,1680,2.79,2.63,182,8.93%,29.80%,61%,73,3,0.548387097,0.401098901,3.3,3.6,0.4,0,0,0,175.7514,,25,,24,,30.1053,,,,,,30.1053,,,,,,,,,,,,,,,,,,,,,101.1474
510,[32],Mix 12A,45.172,24.898,2.432,17.516,5.43,0.184,0.718,0,1.2,0.2468,0,0,,0.822,,279,186,,,,1176,504,1680,2.79,2.63,182,8.93%,29.80%,61%,73,8,0.548387097,0.401098901,3.3,3.6,0.3,0,0,0,161.1514,,25,,24,,41.8947,,,,,,41.8947,,,,,,,,,,,,,,,,,,,,,129.1064
511,[32],Mix 1B,45.24719755,24.95638591,2.43863706,17.40940276,5.394624809,0.184471669,0.718437979,0,1.203874426,0.248174579,0,0,,0.820551302,,394,259,,,,858,520,1378,2.79,2.63,108,14.92%,29.80%,55%,92,8,0.306278714,0.851851852,2.0,2.1,0.3,90,0,0,212.2624,,25,,24,46.5,66.259,,,46.5,,,66.259,,,,,,,,,,,,,,,,,,,,,116.916
512,[32],Mix 2B,45.24719755,24.95638591,2.43863706,17.40940276,5.394624809,0.184471669,0.718437979,0,1.203874426,0.248174579,0,0,,0.820551302,,394,259,,,,858,520,1378,2.79,2.63,98,14.92%,29.80%,55%,82,8,0.275650842,0.836734694,2.0,2.1,0.3,104,0,0,213.9344,,25,,24,47.75,67.3861,,,47.75,,,67.3861,,,,,,,,,,,,,,,,,,,,,107.188
513,[32],Mix 3B,45.24719755,24.95638591,2.43863706,17.40940276,5.394624809,0.184471669,0.718437979,0,1.203874426,0.248174579,0,0,,0.820551302,,394,259,,,,858,520,1378,2.79,2.63,81,14.92%,29.80%,55%,69,8,0.229709035,0.851851852,2.0,2.1,0.3,125,0,0,216.6968,,25,,24,38.25,53.2493,,,38.25,,,53.2493,,,,,,,,,,,,,,,,,,,,,93.1016
514,[32],Mix 5B,48.8814218,27.77812006,2.759399684,12.25766193,3.684976303,0.207266983,0.739605055,0,1.391121643,0.314606635,0,0,,0.750537125,,485,148,,,,858,520,1378,2.79,2.63,108,14.92%,29.80%,55%,92,8,0.315955766,0.851851852,2.0,2.2,0.3,90,0,0,212.2624,,25,,24,33.75,40.6474,,,33.75,,,40.6474,,,,,,,,,,,,,,,,,,,,,111.508
515,[32],Mix 6B,48.8814218,27.77812006,2.759399684,12.25766193,3.684976303,0.207266983,0.739605055,0,1.391121643,0.314606635,0,0,,0.750537125,,485,148,,,,858,520,1378,2.79,2.63,98,14.92%,29.80%,55%,82,8,0.28436019,0.836734694,2.0,2.2,0.3,104,0,0,213.9344,,25,,24,31.75,34.2926,,,31.75,,,34.2926,,,,,,,,,,,,,,,,,,,,,101.78
516,[32],Mix 7B,48.8814218,27.77812006,2.759399684,12.25766193,3.684976303,0.207266983,0.739605055,0,1.391121643,0.314606635,0,0,,0.750537125,,485,148,,,,858,520,1378,2.79,2.63,81,14.92%,29.80%,55%,69,8,0.236966825,0.851851852,2.0,2.2,0.3,125,0,0,216.6968,,25,,24,12,18.717,,,12,,,18.717,,,,,,,,,,,,,,,,,,,,,87.6936
517,[32],Mix 8B,49.636,28.364,2.826,11.188,3.33,0.212,0.744,0,1.43,0.3284,0,0,,0.736,,504,126,,,,858,520,1378,2.79,2.63,108,14.92%,29.80%,55%,92,8,0.317460317,0.851851852,2.0,2.2,0.3,90,0,0,212.2624,,25,,24,33,44.1007,,,33,,,44.1007,,,,,,,,,,,,,,,,,,,,,110.44
518,[32],Mix 9B,49.636,28.364,2.826,11.188,3.33,0.212,0.744,0,1.43,0.3284,0,0,,0.736,,504,126,,,,858,520,1378,2.79,2.63,98,14.92%,29.80%,55%,82,8,0.285714286,0.836734694,2.0,2.2,0.3,104,0,0,213.9344,,25,,24,28.75,38.3213,,,28.75,,,38.3213,,,,,,,,,,,,,,,,,,,,,100.712
519,[32],Mix 10B,45.24719755,24.95638591,2.43863706,17.40940276,5.394624809,0.184471669,0.718437979,0,1.203874426,0.248174579,0,0,,0.820551302,,394,259,,,,858,520,1378,2.79,2.63,81,14.92%,29.80%,55%,69,8,0.229709035,0.851851852,2.0,2.1,0.3,125,0,0,216.6968,,25,,24,5.25,6.0551,,,5.25,,,6.0551,,,,,,,,,,,,,,,,,,,,,93.1016
520,[32],Mix 22B,45.24719755,24.95638591,2.43863706,17.40940276,5.394624809,0.184471669,0.718437979,0,1.203874426,0.248174579,0,0,,0.820551302,,394,259,,,,941,442,1383,2.79,2.63,108,14.92%,29.80%,55%,92,8,0.306278714,0.851851852,2.0,2.1,0.3,90,0,0,212.2624,,25,,24,,57.2846,,,,,,57.2846,,,,,,,,,,,,,,,,,,,,,116.94
521,[32],Mix 11B,45.24719755,24.95638591,2.43863706,17.40940276,5.394624809,0.184471669,0.718437979,0,1.203874426,0.248174579,0,0,,0.820551302,,394,259,,,,776,597,1373,2.79,2.63,108,14.92%,29.80%,55%,92,8,0.306278714,0.851851852,2.0,2.1,0.3,90,0,0,212.2624,,25,,24,,66.9997,,,,,,66.9997,,,,,,,,,,,,,,,,,,,,,116.892
522,[32],Mix 19B,45.24719755,24.95638591,2.43863706,17.40940276,5.394624809,0.184471669,0.718437979,0,1.203874426,0.248174579,0,0,,0.820551302,,394,259,,,,609,754,1363,2.79,2.63,108,14.92%,29.80%,55%,92,8,0.306278714,0.851851852,2.0,2.1,0.3,90,0,0,212.2624,,25,,24,,52.1414,,,,,,52.1414,,,,,,,,,,,,,,,,,,,,,116.844
523,[32],Mix 23B,45.24719755,24.95638591,2.43863706,17.40940276,5.394624809,0.184471669,0.718437979,0,1.203874426,0.248174579,0,0,,0.820551302,,394,259,,,,941,442,1383,2.79,2.63,98,14.92%,29.80%,55%,82,8,0.275650842,0.836734694,2.0,2.1,0.3,104,0,0,213.9344,,25,,24,,52.6417,,,,,,52.6417,,,,,,,,,,,,,,,,,,,,,107.212
524,[32],Mix 12B,45.24719755,24.95638591,2.43863706,17.40940276,5.394624809,0.184471669,0.718437979,0,1.203874426,0.248174579,0,0,,0.820551302,,394,259,,,,776,597,1373,2.79,2.63,98,14.92%,29.80%,55%,82,8,0.275650842,0.836734694,2.0,2.1,0.3,104,0,0,213.9344,,25,,24,,68.4283,,,,,,68.4283,,,,,,,,,,,,,,,,,,,,,107.164
525,[32],Mix 20B,45.24719755,24.95638591,2.43863706,17.40940276,5.394624809,0.184471669,0.718437979,0,1.203874426,0.248174579,0,0,,0.820551302,,394,259,,,,609,754,1363,2.79,2.63,98,14.92%,29.80%,55%,82,8,0.275650842,0.836734694,2.0,2.1,0.3,104,0,0,213.9344,,25,,24,,52.8557,,,,,,52.8557,,,,,,,,,,,,,,,,,,,,,107.116
526,[32],Mix 24B,45.24719755,24.95638591,2.43863706,17.40940276,5.394624809,0.184471669,0.718437979,0,1.203874426,0.248174579,0,0,,0.820551302,,394,259,,,,941,442,1383,2.79,2.63,81,14.92%,29.80%,55%,69,8,0.229709035,0.851851852,2.0,2.1,0.3,125,0,0,216.6968,,25,,24,,44.4303,,,,,,44.4303,,,,,,,,,,,,,,,,,,,,,93.1256
527,[32],Mix 13B,45.24719755,24.95638591,2.43863706,17.40940276,5.394624809,0.184471669,0.718437979,0,1.203874426,0.248174579,0,0,,0.820551302,,394,259,,,,776,597,1373,2.79,2.63,81,14.92%,29.80%,55%,69,8,0.229709035,0.851851852,2.0,2.1,0.3,125,0,0,216.6968,,25,,24,,53.7883,,,,,,53.7883,,,,,,,,,,,,,,,,,,,,,93.0776
528,[32],Mix 21B,45.24719755,24.95638591,2.43863706,17.40940276,5.394624809,0.184471669,0.718437979,0,1.203874426,0.248174579,0,0,,0.820551302,,394,259,,,,609,754,1363,2.79,2.63,81,14.92%,29.80%,55%,69,8,0.229709035,0.851851852,2.0,2.1,0.3,125,0,0,216.6968,,25,,24,,35.0014,,,,,,35.0014,,,,,,,,,,,,,,,,,,,,,93.0296
529,[32],Mix 14B,45.25343284,24.9612272,2.439187396,17.40056385,5.391691542,0.184510779,0.718474295,0,1.204195688,0.248288557,0,0,,0.820431177,,364,239,,,,858,572,1430,2.79,2.63,98,14.92%,29.80%,55%,82,8,0.298507463,0.836734694,2.0,2.4,0.4,104,0,0,213.9344,,25,,24,,46.5007,,,,,,46.5007,,,,,,,,,,,,,,,,,,,,,106.2776
530,[32],Mix 17B,45.24478261,24.95451087,2.438423913,17.41282609,5.39576087,0.184456522,0.718423913,0,1.20375,0.248130435,0,0,,0.820597826,,333,219,,,,858,625,1483,2.79,2.63,98,14.92%,29.80%,55%,82,8,0.326086957,0.836734694,2.0,2.7,0.4,104,0,0,213.9344,,25,,24,,66.9274,,,,,,66.9274,,,,,,,,,,,,,,,,,,,,,105.368
531,[32],Mix 15B,48.87292308,27.77152137,2.758649573,12.2697094,3.688974359,0.207213675,0.739555556,0,1.390683761,0.314451282,0,0,,0.750700855,,448,137,,,,858,572,1430,2.79,2.63,98,14.92%,29.80%,55%,82,8,0.307692308,0.836734694,2.0,2.4,0.4,104,0,0,213.9344,,25,,24,,37.5029,,,,,,37.5029,,,,,,,,,,,,,,,,,,,,,101.3096
532,[32],Mix 18B,48.88504673,27.78093458,2.759719626,12.25252336,3.683271028,0.20728972,0.739626168,0,1.391308411,0.314672897,0,0,,0.75046729,,410,125,,,,858,624,1482,2.79,2.63,98,14.92%,29.80%,55%,82,8,0.336448598,0.836734694,2.0,2.8,0.4,104,0,0,213.9344,,25,,24,,34.0664,,,,,,34.0664,,,,,,,,,,,,,,,,,,,,,100.7832
533,[32],Mix 25B,45.24719755,24.95638591,2.43863706,17.40940276,5.394624809,0.184471669,0.718437979,0,1.203874426,0.248174579,0,0,,0.820551302,,394,259,,,,858,520,1378,2.79,2.63,54,14.92%,29.80%,55%,92,8,0.223583461,1.703703704,2.0,2.1,0.3,125,0,0,217.4112,,25,,24,,40.2703,,,,,,40.2703,,,,,,,,,,,,,,,,,,,,,97.476
534,[32],Mix 26B,45.24719755,24.95638591,2.43863706,17.40940276,5.394624809,0.184471669,0.718437979,0,1.203874426,0.248174579,0,0,,0.820551302,,394,259,,,,858,520,1378,2.79,2.63,101,14.92%,29.80%,55%,57,8,0.241960184,0.564356436,2.0,2.1,0.3,125,0,0,219.5928,,25,,24,,49.7297,,,,,,49.7297,,,,,,,,,,,,,,,,,,,,,92.948
535,[32],Mix 27B,45.24719755,24.95638591,2.43863706,17.40940276,5.394624809,0.184471669,0.718437979,0,1.203874426,0.248174579,0,0,,0.820551302,,394,259,,,,858,520,1378,2.79,2.63,110,14.92%,29.80%,55%,47,8,0.24042879,0.427272727,2.0,2.1,0.3,125,0,0,217.768,,25,,24,,46.7568,,,,,,46.7568,,,,,,,,,,,,,,,,,,,,,90.06
536,[32],Mix 28B,45.24719755,24.95638591,2.43863706,17.40940276,5.394624809,0.184471669,0.718437979,0,1.203874426,0.248174579,0,0,,0.820551302,,394,259,,,,858,520,1378,2.79,2.63,81,14.92%,29.80%,55%,65,8,0.223583461,0.802469136,2.0,2.1,0.3,125,0,0,213.9768,,25,,24,,32.6966,,,,,,32.6966,,,,,,,,,,,,,,,,,,,,,90.6504
537,[32],Mix 29B,45.24719755,24.95638591,2.43863706,17.40940276,5.394624809,0.184471669,0.718437979,0,1.203874426,0.248174579,0,0,,0.820551302,,394,259,,,,858,520,1378,2.79,2.63,81,14.92%,29.80%,55%,75,8,0.238897397,0.925925926,2.0,2.1,0.3,125,0,0,220.7768,,25,,24,,66.4045,,,,,,66.4045,,,,,,,,,,,,,,,,,,,,,96.7784
538,[32],Mix 30B,45.24719755,24.95638591,2.43863706,17.40940276,5.394624809,0.184471669,0.718437979,0,1.203874426,0.248174579,0,0,,0.820551302,,394,259,,,,858,520,1378,2.79,2.63,81,14.92%,29.80%,55%,80,8,0.246554364,0.987654321,2.0,2.1,0.3,125,0,0,224.1768,,25,,24,,71.7978,,,,,,71.7978,,,,,,,,,,,,,,,,,,,,,99.8424
539,[33],M2,54,22,8.5,6,1.6,1,1.6,0,1.2,0,0,0,,0,,500,,,,,,,1600.8,,,45,8.40%,27.80%,63.80%,180,12,0.45,4,3.3,3.2,0.2,0,0,0,122.31,,24,,24,,26.95,,,,,,26.95,,,,,,,,,,,,,,,,,,,10,,191.33984
540,[33],M3,54,22,8.5,6,1.6,1,1.6,0,1.2,0,0,0,,0,,500,,,,,,,1603.6,,,90,8.40%,27.80%,63.80%,135,12,0.45,1.5,3.3,3.2,0.3,0,0,0,127.62,,24,,24,,40.36,,,,,,40.36,,,,,,,,,,,,,,,,,,,70,,166.18928
541,[33],M5,54,22,8.5,6,1.6,1,1.6,0,1.2,0,0,0,,0,,500,,,,,,,1551.1,,,50,8.40%,27.80%,63.80%,200,12,0.5,4,3.3,3.1,0.3,0,0,0,135.9,,24,,24,,15.77,,,,,,15.77,,,,,,,,,,,,,,,,,,,50,,211.28528
542,[33],M6,54,22,8.5,6,1.6,1,1.6,0,1.2,0,0,0,,0,,500,,,,,,,1554.2,,,100,8.40%,27.80%,63.80%,150,12,0.5,1.5,3.3,3.1,0.3,0,0,0,141.8,,24,,24,,32.34,,,,,,32.34,,,,,,,,,,,,,,,,,,,110,,183.34016
543,[33],M7,54,22,8.5,6,1.6,1,1.6,0,1.2,0,0,0,,0,,500,,,,,,,1501.4,,,55,8.40%,27.80%,63.80%,220,12,0.55,4,3.3,3.0,0.3,0,0,0,149.49,,24,,24,,19.47,,,,,,19.47,,,,,,,,,,,,,,,,,,,140,,231.23072
544,[33],M8,54,22,8.5,6,1.6,1,1.6,0,1.2,0,0,0,,0,,500,,,,,,,1504.8,,,110,8.40%,27.80%,63.80%,165,12,0.55,1.5,3.3,3.0,0.3,0,0,0,155.98,,24,,24,,37.44,,,,,,37.44,,,,,,,,,,,,,,,,,,,240,,200.49104
545,[33],M9,54,22,8.5,6,1.6,1,1.6,0,1.2,0,0,0,,0,,500,,,,,,,1508.2,,,165,8.40%,27.80%,63.80%,110,12,0.55,0.666666667,3.3,3.0,0.3,0,0,0,162.47,,24,,24,,47.09,,,,,,47.09,,,,,,,,,,,,,,,,,,,230,,169.75136
546,[34],M2,54.3,29.7,10.98,1.91,0.89,0.45,0.53,0.38,0,0,0,0,,0.86,,350,,,,,1081,483,1564,,,100,14.70%,29.40%,55.90%,40,14,0.4,0.4,2.0,4.5,0.2,0,0,0,73.5,,24,1,24,3.76,23.4,,,3.76,,,23.4,,,,,,,,,,3.76,,,,23.4,,,,,,,87.8032
547,[34],M3,52.08,28.17,9.948,6.069,1.2,0.429,0.51,0.811,0,0,0,0,,0.783,,315,35,,,,1081,483,1564,,,100,14.70%,29.40%,55.90%,40,14,0.4,0.4,2.0,4.5,0.2,0,0,0,73.5,,24,1,24,6.41,29.52,,,6.41,,,29.52,,,,,,,,,,6.41,,,,29.52,,,,,,,89.4832
548,[34],M4,49.86,26.64,8.916,10.228,1.51,0.408,0.49,1.242,0,0,0,0,,0.706,,280,70,,,,1081,483,1564,,,100,14.70%,29.40%,55.90%,40,14,0.4,0.4,2.0,4.5,0.2,0,0,0,73.5,,24,1,24,9.4,32.86,,,9.4,,,32.86,,,,,,,,,,9.4,,,,32.86,,,,,,,91.1632
549,[34],M5,47.64,25.11,7.884,14.387,1.82,0.387,0.47,1.673,0,0,0,0,,0.629,,245,105,,,,1081,483,1564,,,100,14.70%,29.40%,55.90%,40,14,0.4,0.4,2.0,4.5,0.2,0,0,0,73.5,,24,1,24,13.1,35.73,,,13.1,,,35.73,,,,,,,,,,13.1,,,,35.73,,,,,,,92.8432
550,[34],M6,45.42,23.58,6.852,18.546,2.13,0.366,0.45,2.104,0,0,0,0,,0.552,,210,140,,,,1081,483,1564,,,100,14.70%,29.40%,55.90%,40,14,0.4,0.4,2.0,4.5,0.2,0,0,0,73.5,,24,1,24,17.11,36.93,,,17.11,,,36.93,,,,,,,,,,17.11,,,,36.93,,,,,,,94.5232
551,[34],M7,43.2,22.05,5.82,22.705,2.44,0.345,0.43,2.535,0,0,0,0,,0.475,,175,175,,,,1081,483,1564,,,100,14.70%,29.40%,55.90%,40,14,0.4,0.4,2.0,4.5,0.2,0,0,0,73.5,,24,1,24,21.09,39.23,,,21.09,,,39.23,,,,,,,,,,21.09,,,,39.23,,,,,,,96.2032
552,[35],Mix 1 T40º,42.04,33.6,4.4,12.37,0,0,0,0.4,0,0,0,0,,2.32,,427,,,,,1276.8,547.2,1824,2.74,2.67,46.93,14.70%,29.40%,56%,,8,0.109906323,0,2.0,4.3,0.3,91,0,0,117.23387,1,40,,24,,,27,,,,,,,,,,,,,,,,,,,,,,,,,,58.18205
553,[35],Mix 2 T40º,42.04,33.6,4.4,12.37,0,0,0,0.4,0,0,0,0,,2.32,,427,,,,,1276.8,547.2,1824,2.74,2.67,46.93,14.70%,29.40%,56%,,10,0.109906323,0,2.0,4.3,0.3,91,0,0,117.23387,1,40,,24,,,30,,,,,,,,,,,,,,,,,,,,,,,,,,62.58655
554,[35],Mix 3 T40º,42.04,33.6,4.4,12.37,0,0,0,0.4,0,0,0,0,,2.32,,427,,,,,1276.8,547.2,1824,2.74,2.67,46.93,14.70%,29.40%,56%,,12,0.109906323,0,2.0,4.3,0.3,91,0,0,117.23387,1,40,,24,,,34,,,,,,,,,,,,,,,,,,,,,,,,,,66.41655
555,[35],Mix 4 T40º,42.04,33.6,4.4,12.37,0,0,0,0.4,0,0,0,0,,2.32,,427,,,,,1276.8,547.2,1824,2.74,2.67,46.93,14.70%,29.40%,56%,,14,0.109906323,0,2.0,4.3,0.3,91,0,0,117.23387,1,40,,24,,,37,,,,,,,,,,,,,,,,,,,,,,,,,,69.921
556,[35],Mix 5 T40º,42.04,33.6,4.4,12.37,0,0,0,0.4,0,0,0,0,,2.32,,427,,,,,1276.8,547.2,1824,2.74,2.67,46.93,14.70%,29.40%,56%,,16,0.109906323,0,2.0,4.3,0.3,91,0,0,117.23387,1,40,,24,,,32,,,,,,,,,,,,,,,,,,,,,,,,,,73.1765
557,[35],Mix 6 T80º,42.04,33.6,4.4,12.37,0,0,0,0.4,0,0,0,0,,2.32,,427,,,,,1276.8,547.2,1824,2.74,2.67,46.93,14.70%,29.40%,56%,,14,0.109906323,0,2.0,4.3,0.3,91,0,0,121.07687,1,80,,24,,,51,55,,,,,,,,,,,,,,,,,,,,,,,23,,95.58766667
558,[35],Mix 7 T80º,42.04,33.6,4.4,12.37,0,0,0,0.4,0,0,0,0,,2.32,,427,,,,,1276.8,547.2,1824,2.74,2.67,46.93,14.70%,29.40%,56%,,14,0.109906323,0,2.0,4.3,0.3,91,0.01,4.27,119.79587,1,80,,24,,,50.6,,,,,,,,,,,,,,,,,,,,,,,,72,,103.6152667
559,[35],Mix 8 T80º,42.04,33.6,4.4,12.37,0,0,0,0.4,0,0,0,0,,2.32,,427,,,,,1276.8,547.2,1824,2.74,2.67,46.93,14.70%,29.40%,56%,,14,0.109906323,0,2.0,4.3,0.3,91,0.015,6.405,121.07687,1,80,,24,,,49.8,,,,,,,,,,,,,,,,,,,,,,,,110,,107.6290667
560,[35],Mix 9 T80º,42.04,33.6,4.4,12.37,0,0,0,0.4,0,0,0,0,,2.32,,427,,,,,1276.8,547.2,1824,2.74,2.67,46.93,14.70%,29.40%,56%,,14,0.109906323,0,2.0,4.3,0.3,91,0.02,8.54,122.35787,1,80,,24,,,50.2,,,,,,,,,,,,,,,,,,,,,,,,180,,111.6428667
561,[35],Mix 1 T60º,42.04,33.6,4.4,12.37,0,0,0,0.4,0,0,0,0,,2.32,,427,,,,,1276.8,547.2,1824,2.74,2.67,46.93,14.70%,29.40%,56%,,8,0.109906323,0,2.0,4.3,0.3,91,0,0,117.23387,1,60,,24,,,34,,,,,,,,,,,,,,,,,,,,,,,,,,71.01538333
562,[35],Mix 2 T60º,42.04,33.6,4.4,12.37,0,0,0,0.4,0,0,0,0,,2.32,,427,,,,,1276.8,547.2,1824,2.74,2.67,46.93,14.70%,29.40%,56%,,10,0.109906323,0,2.0,4.3,0.3,91,0,0,117.23387,1,60,,24,,,37,,,,,,,,,,,,,,,,,,,,,,,,,,75.41988333
563,[35],Mix 3 T60º,42.04,33.6,4.4,12.37,0,0,0,0.4,0,0,0,0,,2.32,,427,,,,,1276.8,547.2,1824,2.74,2.67,46.93,14.70%,29.40%,56%,,12,0.109906323,0,2.0,4.3,0.3,91,0,0,117.23387,1,60,,24,,,41,,,,,,,,,,,,,,,,,,,,,,,,,,79.24988333
564,[35],Mix 4 T60º,42.04,33.6,4.4,12.37,0,0,0,0.4,0,0,0,0,,2.32,,427,,,,,1276.8,547.2,1824,2.74,2.67,46.93,14.70%,29.40%,56%,,14,0.109906323,0,2.0,4.3,0.3,91,0,0,117.23387,1,60,,24,,,45,,,,,,,,,,,,,,,,,,,,,,,,,,82.75433333
565,[35],Mix 5 T60º,42.04,33.6,4.4,12.37,0,0,0,0.4,0,0,0,0,,2.32,,427,,,,,1276.8,547.2,1824,2.74,2.67,46.93,14.70%,29.40%,56%,,16,0.109906323,0,2.0,4.3,0.3,91,0,0,117.23387,1,60,,24,,,49,,,,,,,,,,,,,,,,,,,,,,,,,,86.00983333
566,[35],Mix 1 T80º,42.04,33.6,4.4,12.37,0,0,0,0.4,0,0,0,0,,2.32,,427,,,,,1276.8,547.2,1824,2.74,2.67,46.93,14.70%,29.40%,56%,,8,0.109906323,0,2.0,4.3,0.3,91,0,0,117.23387,1,80,,24,,,38,,,,,,,,,,,,,,,,,,,,,,,,,,83.84871667
567,[35],Mix 2 T80º,42.04,33.6,4.4,12.37,0,0,0,0.4,0,0,0,0,,2.32,,427,,,,,1276.8,547.2,1824,2.74,2.67,46.93,14.70%,29.40%,56%,,10,0.109906323,0,2.0,4.3,0.3,91,0,0,117.23387,1,80,,24,,,42,,,,,,,,,,,,,,,,,,,,,,,,,,88.25321667
568,[35],Mix 3 T80º,42.04,33.6,4.4,12.37,0,0,0,0.4,0,0,0,0,,2.32,,427,,,,,1276.8,547.2,1824,2.74,2.67,46.93,14.70%,29.40%,56%,,12,0.109906323,0,2.0,4.3,0.3,91,0,0,117.23387,1,80,,24,,,46,,,,,,,,,,,,,,,,,,,,,,,,,,92.08321667
569,[35],Mix 4 T80º,42.04,33.6,4.4,12.37,0,0,0,0.4,0,0,0,0,,2.32,,427,,,,,1276.8,547.2,1824,2.74,2.67,46.93,14.70%,29.40%,56%,,14,0.109906323,0,2.0,4.3,0.3,91,0,0,117.23387,1,80,,24,,,51,,,,,,,,,,,,,,,,,,,,,,,,,,95.58766667
570,[35],Mix 5 T80º,42.04,33.6,4.4,12.37,0,0,0,0.4,0,0,0,0,,2.32,,427,,,,,1276.8,547.2,1824,2.74,2.67,46.93,14.70%,29.40%,56%,,16,0.109906323,0,2.0,4.3,0.3,91,0,0,117.23387,1,80,,24,,,44,,,,,,,,,,,,,,,,,,,,,,,,,,98.84316667
571,[35],Mix 1 T100º,42.04,33.6,4.4,12.37,0,0,0,0.4,0,0,0,0,,2.32,,427,,,,,1276.8,547.2,1824,2.74,2.67,46.93,14.70%,29.40%,56%,,8,0.109906323,0,2.0,4.3,0.3,91,0,0,117.23387,1,100,,24,,,40,,,,,,,,,,,,,,,,,,,,,,,,,,96.68205
572,[35],Mix 2 T100º,42.04,33.6,4.4,12.37,0,0,0,0.4,0,0,0,0,,2.32,,427,,,,,1276.8,547.2,1824,2.74,2.67,46.93,14.70%,29.40%,56%,,10,0.109906323,0,2.0,4.3,0.3,91,0,0,117.23387,1,100,,24,,,44,,,,,,,,,,,,,,,,,,,,,,,,,,101.08655
573,[35],Mix 3 T100º,42.04,33.6,4.4,12.37,0,0,0,0.4,0,0,0,0,,2.32,,427,,,,,1276.8,547.2,1824,2.74,2.67,46.93,14.70%,29.40%,56%,,12,0.109906323,0,2.0,4.3,0.3,91,0,0,117.23387,1,100,,24,,,48,,,,,,,,,,,,,,,,,,,,,,,,,,104.91655
574,[35],Mix 4 T100º,42.04,33.6,4.4,12.37,0,0,0,0.4,0,0,0,0,,2.32,,427,,,,,1276.8,547.2,1824,2.74,2.67,46.93,14.70%,29.40%,56%,,14,0.109906323,0,2.0,4.3,0.3,91,0,0,117.23387,1,100,,24,,,52,,,,,,,,,,,,,,,,,,,,,,,,,,108.421
575,[35],Mix 5 T100º,42.04,33.6,4.4,12.37,0,0,0,0.4,0,0,0,0,,2.32,,427,,,,,1276.8,547.2,1824,2.74,2.67,46.93,14.70%,29.40%,56%,,16,0.109906323,0,2.0,4.3,0.3,91,0,0,117.23387,1,100,,24,,,46,,,,,,,,,,,,,,,,,,,,,,,,,,111.6765
576,[36],GPC1,49.165,22.235,1.075,20.2,4.605,0.675,0,1.38,0,0,0,0,,0.545,,231.72,231.72,,,,1123.2,604.8,1728,2.7,2.8,148.96,16.51%,34.80%,49%,59.59,12,0.450004316,0.400040279,2.1,3.7,0.3,23.172,2.97773E-05,0.0138,126.687424,0.5,80,1,24,51.15,,,38.71,51.15,,,,,,,,,,,,,,,,,,,,,,,,156.0299533
577,[36],GPC2,49.165,22.235,1.075,20.2,4.605,0.675,0,1.38,0,0,0,0,,0.545,,231.72,231.72,,,,1123.2,604.8,1728,2.7,2.8,148.96,16.51%,34.80%,49%,59.59,12,0.450004316,0.400040279,2.1,3.7,0.3,23.172,2.97773E-05,0.0138,126.687424,1,80,1,24,57.53,,,50.22,57.53,,,,,,,,,,,,,,,,,,,,,,,,173.6757867
578,[36],GPC3,49.165,22.235,1.075,20.2,4.605,0.675,0,1.38,0,0,0,0,,0.545,,231.72,231.72,,,,1123.2,604.8,1728,2.7,2.8,148.96,16.51%,34.80%,49%,59.59,12,0.450004316,0.400040279,2.1,3.7,0.3,23.172,2.97773E-05,0.0138,126.687424,0.5,90,1,24,76.53,,,67.91,76.53,,,,,,,,,,,,,,,,,,,,,,,,159.2382867
579,[36],GPC4,49.165,22.235,1.075,20.2,4.605,0.675,0,1.38,0,0,0,0,,0.545,,231.72,231.72,,,,1123.2,604.8,1728,2.7,2.8,148.96,16.51%,34.80%,49%,59.59,12,0.450004316,0.400040279,2.1,3.7,0.3,23.172,2.97773E-05,0.0138,126.687424,1,90,1,24,60.91,,,66.2,60.91,,,,,,,,,,,,,,,,,,,,,,,,180.0924533
580,[36],GPC5,49.165,22.235,1.075,20.2,4.605,0.675,0,1.38,0,0,0,0,,0.545,,231.72,231.72,,,,1123.2,604.8,1728,2.7,2.8,148.96,16.51%,34.80%,49%,59.59,12,0.450004316,0.400040279,2.1,3.7,0.3,23.172,2.97773E-05,0.0138,126.687424,0.5,100,1,24,54.18,,,57.24,54.18,,,,,,,,,,,,,,,,,,,,,,,,162.44662
581,[36],GPC6,49.165,22.235,1.075,20.2,4.605,0.675,0,1.38,0,0,0,0,,0.545,,231.72,231.72,,,,1123.2,604.8,1728,2.7,2.8,148.96,16.51%,34.80%,49%,59.59,12,0.450004316,0.400040279,2.1,3.7,0.3,23.172,2.97773E-05,0.0138,126.687424,1,100,1,24,46.12,,,47.24,46.12,,,,,,,,,,,,,,,,,,,,,,,,186.50912
582,[36],GPC7,49.165,22.235,1.075,20.2,4.605,0.675,0,1.38,0,0,0,0,,0.545,,231.72,231.72,,,,1123.2,604.8,1728,2.7,2.8,148.96,16.51%,34.80%,49%,59.59,12,0.450004316,0.400040279,2.1,3.7,0.3,23.172,2.97773E-05,0.0138,142.887424,0.5,90,1,24,70.24,,,,70.24,,,,,,,,,,,,,,,,,,,,,,10,,159.2382867
583,[36],GPC8,49.165,22.235,1.075,20.2,4.605,0.675,0,1.38,0,0,0,0,,0.545,,231.72,231.72,,,,1123.2,604.8,1728,2.7,2.8,148.96,16.51%,34.80%,49%,59.59,12,0.450004316,0.400040279,2.1,3.7,0.3,23.172,2.97773E-05,0.0138,159.687424,0.5,90,1,24,63.64,,,,63.64,,,,,,,,,,,,,,,,,,,,,,68,,159.2382867
584,[36],GPC9,49.165,22.235,1.075,20.2,4.605,0.675,0,1.38,0,0,0,0,,0.545,,231.72,231.72,,,,1123.2,604.8,1728,2.7,2.8,148.96,16.51%,34.80%,49%,59.59,12,0.450004316,0.400040279,2.1,3.7,0.4,23.172,2.97773E-05,0.0138,176.487424,0.5,90,1,24,60.42,,,,60.42,,,,,,,,,,,,,,,,,,,,,,126,,159.2382867
585,[36],GPC10,49.165,22.235,1.075,20.2,4.605,0.675,0,1.38,0,0,0,0,,0.545,,231.72,231.72,,,,1123.2,604.8,1728,2.7,2.8,148.96,16.51%,34.80%,49%,59.59,12,0.450004316,0.400040279,2.1,3.7,0.4,23.172,2.97773E-05,0.0138,193.287424,0.5,90,1,24,55.53,,,,55.53,,,,,,,,,,,,,,,,,,,,,,170,,159.2382867
586,[37],Mix 1 (S00),50,28.25,13.5,1.79,0.89,0.32,0.46,0.38,1.54,0.98,0,0,,0.64,,400,,,,,1209,651,1860,,,114.3,11.40%,30.70%,58%,45.7,14,0.4,0.399825022,2.7,4.7,0.2,0,0,0,86.2877,,25,,24,12.6512,21.20928,,,,,,,,,,,,,4.65116,,,15.814,,,,26.5116,30.2326,,,,249.753,,100.68468
587,[37],Mix 2 (S10/A40/R2.5),48.246,26.855,12.211,5.921,1.195,0.312,0.447,0.8,1.441,0.884,0,0,,0.585,,360,40,,,,1209,651,1860,,,114.3,11.40%,30.70%,58%,45.7,14,0.4,0.399825022,2.7,4.7,0.2,0,0,0,86.2877,,25,,24,17.86048,27.90696,,,,,,,,,,,,,12.5581,,,22.3256,,,,34.8837,38.1395,,,,229.753,,102.60468
588,[37],Mix 3 (S20),46.492,25.46,10.922,10.052,1.5,0.304,0.434,1.22,1.342,0.788,0,0,,0.53,,320,80,,,,1209,651,1860,,,114.3,11.40%,30.70%,58%,45.7,14,0.4,0.399825022,2.7,4.7,0.2,0,0,0,86.2877,,25,,24,22.69768,36.46512,,,,,,,,,,,,,20,,,28.3721,,,,45.5814,45.5814,,,,229.753,,104.52468
589,[37],Mix 4 (S30),44.738,24.065,9.633,14.183,1.805,0.296,0.421,1.64,1.243,0.692,0,0,,0.475,,280,120,,,,1209,651,1860,,,114.3,11.40%,30.70%,58%,45.7,14,0.4,0.399825022,2.7,4.7,0.2,0,0,0,86.2877,,25,,24,33.4884,44.6512,,,,,,,,,,,,,28.3721,,,41.8605,,,,55.814,62.3256,,,,209.753,,106.44468
590,[37],Mix 5 (A35),48.246,26.855,12.211,5.921,1.195,0.312,0.447,0.8,1.441,0.884,0,0,,0.585,,360,40,,,,1209,651,1860,,,100,11.40%,30.70%,58%,40,14,0.35,0.4,2.7,4.7,0.2,0,0,0,75.5,,25,,24,26.022,36.57144,,,,,,,,,,,,,19.7802,,,32.5275,,,,45.7143,51.4286,,,,95.0283,,91.344
591,[37],Mix 6 (A45),48.246,26.855,12.211,5.921,1.195,0.312,0.447,0.8,1.441,0.884,0,0,,0.585,,360,40,,,,1209,651,1860,,,128.5,11.40%,30.70%,58%,51.5,14,0.45,0.40077821,2.7,4.7,0.2,0,0,0,97.0615,,25,,24,16.17584,24.26376,,,,,,,,,,,,,12.3077,,,20.2198,,,,30.3297,33.8462,,,,237.25,,113.9366
592,[37],Mix 7 (R1.5),48.246,26.855,12.211,5.921,1.195,0.312,0.447,0.8,1.441,0.884,0,0,,0.585,,360,40,,,,1209,651,1860,,,96,11.40%,30.70%,58%,64,14,0.4,0.666666667,2.7,4.7,0.2,0,0,0,83.744,,25,,24,15.13512,28.46848,,,,,,,,,,,,,11.7117,,,18.9189,,,,35.5856,40.991,,,,244.719,,115.6416
593,[37],Mix 8 (R2.0),48.246,26.855,12.211,5.921,1.195,0.312,0.447,0.8,1.441,0.884,0,0,,0.585,,360,40,,,,1209,651,1860,,,106.7,11.40%,30.70%,58%,53.3,14,0.4,0.499531396,2.7,4.7,0.2,0.0,0,0,85.2313,,25,,24,17.29728,27.38736,,,,,,,,,,,,,12.1622,,,21.6216,,,,34.2342,37.3874,,,,239.651,,108.01892
594,[38],(no name on Ref),30.97,17.41,1.03,36.77,9.01,0.69,0.46,1.82,0,0,0,0,,0,,,356.36,,,,1284.29,467.12,1751.41,2.62,2.75,80.18,9.00%,28.00%,63.00%,80.18,8,0.449994388,1,3.1,4.9,0.3,0.0,0.009989898,3.56,107.1718,,24,,24,38.6723,41.291,,31.2105,38.6723,47.3884,,41.291,,,,,,,,,,,,,,,,,,,,,111.629392
595,[38],(no name on Ref),30.97,17.41,1.03,36.77,9.01,0.69,0.46,1.82,0,0,0,0,,0,,,356.36,,,,1284.29,467.12,1751.41,2.62,2.75,96.216,9.00%,28.00%,63.00%,64.144,8,0.449994388,0.666666667,3.1,4.9,0.3,0.0,0.009989898,3.56,106.37,,24,,24,50.9703,49.8362,,45.0085,50.9703,45.3743,,49.8362,,,,,,,,,,,,,,,,,,,,,107.5754912
596,[38],(no name on Ref),30.97,17.41,1.03,36.77,9.01,0.69,0.46,1.82,0,0,0,0,,0,,,356.36,,,,1284.29,467.12,1751.41,2.62,2.75,106.9066667,9.00%,28.00%,63.00%,53.45333333,8,0.449994388,0.5,3.1,4.9,0.3,0.0,0.009989898,3.56,105.8354667,,24,,24,47.7076,58.1384,,56.0508,47.7076,53.4308,,58.1384,,,,,,,,,,,,,,,,,,,,,104.8728907
597,[38],(no name on Ref),30.97,17.41,1.03,36.77,9.01,0.69,0.46,1.82,0,0,0,0,,0,,,356.36,,,,1284.29,467.12,1751.41,2.62,2.75,80.18,9.00%,28.00%,63.00%,80.18,10,0.449994388,1,3.1,4.9,0.3,0.0,0.009989898,3.56,100.7574,,24,,24,39.3846,43.6923,,29.8462,39.3846,49.5385,,43.6923,,,,,,,,,,,,,,,,,,,,,123.912968
598,[38],(no name on Ref),30.97,17.41,1.03,36.77,9.01,0.69,0.46,1.82,0,0,0,0,,0,,,356.36,,,,1284.29,467.12,1751.41,2.62,2.75,96.216,9.00%,28.00%,63.00%,64.144,10,0.449994388,0.666666667,3.1,4.9,0.3,0.0,0.009989898,3.56,101.23848,,24,,24,60,50.7692,,47.6923,60,47.0769,,50.7692,,,,,,,,,,,,,,,,,,,,,117.402352
599,[38],(no name on Ref),30.97,17.41,1.03,36.77,9.01,0.69,0.46,1.82,0,0,0,0,,0,,,356.36,,,,1284.29,467.12,1751.41,2.62,2.75,106.9066667,9.00%,28.00%,63.00%,53.45333333,10,0.449994388,0.5,3.1,4.9,0.3,0.0,0.009989898,3.56,101.5592,,24,,24,52.9231,66.1538,,65.5385,52.9231,56,,66.1538,,,,,,,,,,,,,,,,,,,,,113.0619413
600,[38],(no name on Ref),30.97,17.41,1.03,36.77,9.01,0.69,0.46,1.82,0,0,0,0,,0,,,356.36,,,,1284.29,467.12,1751.41,2.62,2.75,80.18,9.00%,28.00%,63.00%,80.18,12,0.449994388,1,3.1,4.9,0.3,0.0,0.009989898,3.56,94.343,,24,,24,41.613,45.8666,,37.7381,41.613,48.9928,,45.8666,,,,,,,,,,,,,,,,,,,,,136.196544
601,[38],(no name on Ref),30.97,17.41,1.03,36.77,9.01,0.69,0.46,1.82,0,0,0,0,,0,,,356.36,,,,1284.29,467.12,1751.41,2.62,2.75,96.216,9.00%,28.00%,63.00%,64.144,12,0.449994388,0.666666667,3.1,4.9,0.3,0.0,0.009989898,3.56,96.10696,,24,,24,57.826,58.9177,,52.5421,57.826,53.9946,,58.9177,,,,,,,,,,,,,,,,,,,,,127.2292128
602,[38],(no name on Ref),30.97,17.41,1.03,36.77,9.01,0.69,0.46,1.82,0,0,0,0,,0,,,356.36,,,,1284.29,467.12,1751.41,2.62,2.75,106.9066667,9.00%,28.00%,63.00%,53.45333333,12,0.449994388,0.5,3.1,4.9,0.3,0.0,0.009989898,3.56,97.28293333,,24,,24,57.9081,70.9148,,68.7576,57.9081,65.2879,,70.9148,,,,,,,,,,,,,,,,,,,,,121.250992
603,[38],(no name on Ref),30.97,17.41,1.03,36.77,9.01,0.69,0.46,1.82,0,0,0,0,,0,,,356.36,,,,1284.29,467.12,1751.41,2.62,2.75,80.18,9.00%,28.00%,63.00%,80.18,14,0.449994388,1,3.1,4.9,0.2,0.0,0.009989898,3.56,87.9286,,24,,24,48.0408,48.7669,,39.6596,48.0408,50.8408,,48.7669,,,,,,,,,,,,,,,,,,,,,148.48012
604,[38],(no name on Ref),30.97,17.41,1.03,36.77,9.01,0.69,0.46,1.82,0,0,0,0,,0,,,356.36,,,,1284.29,467.12,1751.41,2.62,2.75,96.216,9.00%,28.00%,63.00%,64.144,14,0.449994388,0.666666667,3.1,4.9,0.3,0.0,0.009989898,3.56,90.97544,,24,,24,60.9902,61.3713,,54.0076,60.9902,54.0376,,61.3713,,,,,,,,,,,,,,,,,,,,,137.0560736
605,[38],(no name on Ref),30.97,17.41,1.03,36.77,9.01,0.69,0.46,1.82,0,0,0,0,,0,,,356.36,,,,1284.29,467.12,1751.41,2.62,2.75,106.9066667,9.00%,28.00%,63.00%,53.45333333,14,0.449994388,0.5,3.1,4.9,0.3,0.0,0.009989898,3.56,93.00666667,,24,,24,58.6075,71.1834,,69.4008,58.6075,63.1533,,71.1834,,,,,,,,,,,,,,,,,,,,,129.4400427
606,[39],Mix 1,53.49394007,4.291991039,3.060078409,19.50561747,6.147765332,0.150008401,4.034278913,1.129809577,0.20399608,3.59224867,0,0,,2.450028003,,,71.4,,,285.7,1214.3,642.9,1857.2,2.55,2.62,127.6,8.76%,29.13%,62%,51,10,0.500140017,0.39968652,3.3,5.2,0.3,0.0,0,0,116.95236,1,60,0.5,24,,,,69.13,,,,,,,,,,,,,,,,,,,,,,,,,120.0876933
607,[39],Mix 2,53.49394279,4.291991026,3.060078519,19.50561413,6.147765003,0.150008413,4.034279305,1.12980931,0.203996074,3.592249019,0,0,,2.450028043,,,71.3,,,285.3,1212.5,641.9,1854.4,2.55,2.62,127.4,8.76%,29.13%,62%,50.9,10,0.5,0.399529042,3.3,5.2,0.3,0.0,0,0,120.36814,1,60,0.5,24,,,,62.47,,,,,,,,,,,,,,,,,,,,,,,,,119.9204533
608,[39],Mix 3,53.49394552,4.291991014,3.06007863,19.50561078,6.147764673,0.150008425,4.034279697,1.129809042,0.203996069,3.592249368,0,0,,2.450028082,,,71.2,,,284.9,1210.7,641,1851.7,2.55,2.62,127.2,8.76%,29.13%,62%,50.9,10,0.50014041,0.400157233,3.3,5.2,0.3,0.0,0,0,123.74392,1,60,0.5,24,,,,58.3,,,,,,,,,,,,,,,,,,,,,,,,,119.8302933
609,[39],Mix 4,53.46863406,4.292107926,3.059055649,19.53669477,6.150826307,0.14989882,4.030640809,1.132293423,0.204047218,3.589005059,0,0,,2.449662732,,,71.4,,,284.4,1208.9,640,1848.9,2.55,2.62,127,8.76%,29.13%,62%,50.8,10,0.499718943,0.4,3.3,5.2,0.4,0.0,0,0,127.1597,1,60,0.5,24,,,,54.47,,,,,,,,,,,,,,,,,,,,,,,,,119.6786533
610,[39],Mix 5,53.49591191,4.291981931,3.060158103,19.50319593,6.147526821,0.15001694,4.034562394,1.129616036,0.203992095,3.592501412,0,0,,2.450056465,,,70.8,,,283.4,1204.4,637.6,1842,2.55,2.62,126.5,8.76%,29.13%,62%,50.6,10,0.5,0.4,3.3,5.2,0.4,0.0,0,0,135.52915,1,60,0.5,24,,,,41.5,,,,,,,,,,,,,,,,,,,,,,,,,119.2811333
