Repository: zcesclc/GP-and-ML-models-new

File: AAC concrete dataset large ratio.csv (part 5 of 11)
Fine Agg density (kg/m3),Total Na2SiO3 (kg in 1m3 of mix),Na2O (l),SiO2 (l),H2O,Total NaOH (kg in 1m3 mix),Concentration (M) NaOH,AL/B,SH/SS,Ms,Ag/B,W/B,Additional water (kg in 1m3 mix),Sp/B,Superplasticizer (kg in 1m3 mix),Total water (in solutions + additional) (kg in 1m3 mix),Initial curing time (day),Initial curing temp (C),Initial curing rest time (day),Final curing temp (C),7d CS,28d CS,1-d Cubic compressive strength (MPa),3-d Cubic compressive strength (MPa),7-d Cubic compressive strength (MPa),14-d Cubic compressive strength (MPa) ,21-d Cubic compressive strength (MPa),28-d Cubic compressive strength (MPa),56-d Cubic compressive strength (MPa),90-d Cubic compressive strength (MPa) ,180-d Cubic compressive strength (MPa),365-d Cubic compressive strength (MPa) ,1-d Cylindrical compressive strength (MPa),2-d Cylindrical compressive strength (MPa),3-d Cylindrical compressive strength (MPa),4-d Cylindrical compressive strength (MPa),5-d Cylindrical compressive strength (MPa),7-d Cylindrical compressive strength (MPa),12-d Cylindrical compressive strength (MPa),14-d Cylindrical compressive strength (MPa),21-d Cylindrical compressive strength (MPa),28-d Cylindrical compressive strength (MPa),56-d Cylindrical compressive strength (MPa) ,90-d Cylindrical compressive strength (MPa),180-d Cylindrical compressive strength (MPa) ,365-d Cylindrical compressive strength (MPa),Slump (mm),flowtable,"CO2 footprint
(kg emision per 1m3 of samples produced and cured)
[108] and [109] used"
611,[39],Mix 6,53.49003684,4.292009068,3.059920657,19.51041088,6.148237461,0.149991499,4.033717767,1.130192689,0.204003967,3.591748371,0,0,,2.449971663,,,70.6,,,282.3,1200,635.3,1835.3,2.55,2.62,126.1,8.76%,29.13%,62%,50.4,10,0.500141683,0.399682791,3.3,5.2,0.4,0.0,0,0,143.86071,1,60,0.5,24,,,,34.33,,,,,,,,,,,,,,,,,,,,,,,,,118.9413733
612,[40],A1,60.42,4.26,3.34,11,5.31,0.18,5.03,0.45,0.19,4.48,0,0,,2.55,,,0,,,363.1,1203.6,648.6,1852.2,2.55,2.62,128.4,8.76%,29.13%,62%,51.5,10,0.495455797,0.401090343,3.3,5.1,0.3,0.0,0,0,110.64924,1,60,0.5,24,,55.4,,43.32,,52.7,,55.4,,,,,,,,,,,,,,,,,,,,,117.0218933
613,[40],A2,58.68370697,4.268019829,3.269826494,13.1322721,5.520019278,0.17248141,4.780382815,0.620421372,0.193508675,4.257449738,0,0,,2.524938034,,,18.2,,,344.9,1203.6,648.6,1852.2,2.55,2.62,128.4,8.76%,29.13%,62%,51.5,10,0.495455797,0.401090343,3.3,5.1,0.3,0.0,0,0,110.64924,1,60,0.5,24,,,,59.57,,,,,,,,,,,,,,,,,,,,,,,,,117.9682933
614,[40],A3,56.95695401,4.275995594,3.200038557,15.25282842,5.728884605,0.165004131,4.532137152,0.789906362,0.196998072,4.03612228,0,0,,2.50001377,,,36.3,,,326.8,1203.6,648.6,1852.2,2.55,2.62,128.4,8.76%,29.13%,62%,51.5,10,0.495455797,0.401090343,3.3,5.1,0.3,0.0,0,0,110.64924,1,60,0.5,24,,,,63.65,,,,,,,,,,,,,,,,,,,,,,,,,118.9094933
615,[40],A4,53.49390801,4.291991187,3.060077114,19.50565684,6.14776921,0.150008262,4.034274305,1.129812724,0.203996144,3.592244561,0,0,,2.450027541,,,72.6,,,290.5,1203.6,648.6,1852.2,2.55,2.62,128.4,8.76%,29.13%,62%,51.5,10,0.495455797,0.401090343,3.3,5.1,0.3,0.0,0,0,110.64924,1,60,0.5,24,,71.2,,69.13,,70.2,,71.2,,,,,,,,,,,,,,,,,,,,,120.7970933
616,[40],A5,50.06430226,4.307832322,2.921467181,23.71741864,6.562608935,0.135157198,3.541218974,1.466436845,0.210926641,3.152653061,0,0,,2.400523993,,,108.4,,,254.2,1203.6,648.6,1852.2,2.55,2.62,128.4,8.76%,29.13%,62%,51.5,10,0.496138996,0.401090343,3.3,5.1,0.3,0.0,0,0,110.64924,1,60,0.5,24,,,,59.02,,,,,,,,,,,,,,,,,,,,,,,,,122.6586933
617,[40],A6,53.49390801,4.291991187,3.060077114,19.50565684,6.14776921,0.150008262,4.034274305,1.129812724,0.203996144,3.592244561,0,0,,2.450027541,,,72.6,,,290.5,1212.7,648.6,1861.3,2.55,2.62,116.7,8.76%,29.13%,62%,46.7,10,0.45001377,0.40017138,3.3,5.1,0.3,0.0,0,0,100.50237,1,60,0.5,24,,,,5.67,,,,,,,,,,,,,,,,,,,,,,,,,112.9519733
618,[40],A7,53.49390801,4.291991187,3.060077114,19.50565684,6.14776921,0.150008262,4.034274305,1.129812724,0.203996144,3.592244561,0,0,,2.450027541,,,72.6,,,290.5,1194.4,648.6,1843,2.55,2.62,140.5,8.76%,29.13%,62%,56.2,10,0.541724043,0.4,3.3,5.1,0.3,0.0,0,0,120.98455,1,60,0.5,24,,,,57.4,,,,,,,,,,,,,,,,,,,,,,,,,128.7091333
619,[40],A8,53.49390801,4.291991187,3.060077114,19.50565684,6.14776921,0.150008262,4.034274305,1.129812724,0.203996144,3.592244561,0,0,,2.450027541,,,72.6,,,290.5,1203.6,648.6,1852.2,2.55,2.62,128.4,8.76%,29.13%,62%,51.5,10,0.495455797,0.401090343,3.3,5.1,0.3,0.0,0,0,110.64924,0.25,60,0.5,24,,,,48.03,,,,,,,,,,,,,,,,,,,,,,,,,103.9533433
620,[40],A9,53.49390801,4.291991187,3.060077114,19.50565684,6.14776921,0.150008262,4.034274305,1.129812724,0.203996144,3.592244561,0,0,,2.450027541,,,72.6,,,290.5,1203.6,648.6,1852.2,2.55,2.62,128.4,8.76%,29.13%,62%,51.5,10,0.495455797,0.401090343,3.3,5.1,0.3,0.0,0,0,110.64924,0.5,60,0.5,24,,,,48.65,,,,,,,,,,,,,,,,,,,,,,,,,109.5679267
621,[40],A10,53.49390801,4.291991187,3.060077114,19.50565684,6.14776921,0.150008262,4.034274305,1.129812724,0.203996144,3.592244561,0,0,,2.450027541,,,72.6,,,290.5,1203.6,648.6,1852.2,2.55,2.62,128.4,8.76%,29.13%,62%,51.5,10,0.495455797,0.401090343,3.3,5.1,0.3,0.0,0,0,110.64924,0.75,60,0.5,24,,,,54.48,,,,,,,,,,,,,,,,,,,,,,,,,115.18251
622,[40],A11,53.49390801,4.291991187,3.060077114,19.50565684,6.14776921,0.150008262,4.034274305,1.129812724,0.203996144,3.592244561,0,0,,2.450027541,,,72.6,,,290.5,1203.6,648.6,1852.2,2.55,2.62,128.4,8.76%,29.13%,62%,51.5,10,0.495455797,0.401090343,3.3,5.1,0.3,0.0,0,0,110.64924,1,90,0.5,24,,,,42.23,,,,,,,,,,,,,,,,,,,,,,,,,140.0470933
623,[40],A12,53.49390801,4.291991187,3.060077114,19.50565684,6.14776921,0.150008262,4.034274305,1.129812724,0.203996144,3.592244561,0,0,,2.450027541,,,72.6,,,290.5,1203.6,648.6,1852.2,2.55,2.62,128.4,8.76%,29.13%,62%,51.5,10,0.495455797,0.401090343,3.3,5.1,0.3,0.0,0,0,110.64924,1,75,0.5,24,,,,59.87,,,,,,,,,,,,,,,,,,,,,,,,,130.4220933
624,[40],A13,53.49390801,4.291991187,3.060077114,19.50565684,6.14776921,0.150008262,4.034274305,1.129812724,0.203996144,3.592244561,0,0,,2.450027541,,,72.6,,,290.5,1203.6,648.6,1852.2,2.55,2.62,128.4,8.76%,29.13%,62%,51.5,10,0.495455797,0.401090343,3.3,5.1,0.3,0.0,0,0,110.64924,1,40,0.5,24,,,,27.27,,,,,,,,,,,,,,,,,,,,,,,,,107.96376
625,[40],A14,53.49390801,4.291991187,3.060077114,19.50565684,6.14776921,0.150008262,4.034274305,1.129812724,0.203996144,3.592244561,0,0,,2.450027541,,,72.6,,,290.5,1203.6,648.6,1852.2,2.55,2.62,128.4,8.76%,29.13%,62%,51.5,10,0.495455797,0.401090343,3.3,5.1,0.3,0.0,0,0,110.64924,1,25,0.5,24,,,,12.1,,,,,,,,,,,,,,,,,,,,,,,,,98.33876
626,[41],C4,53.492,4.292,3.06,19.508,6.148,0.15,4.034,1.13,0.204,3.592,0,0,,2.45,,,71,,,284,1209,649,1858,,,127,8.76%,29.13%,62%,51,4,0.501408451,0.401574803,3.3,5.2,0.4,0.0,0,0,139.7197,1,60,0.5,24,,2.34,,2.17,,2.2,,2.34,,,,,,,,,,,,,,,,,,,,,96.41513333
627,[41],C8,53.492,4.292,3.06,19.508,6.148,0.15,4.034,1.13,0.204,3.592,0,0,,2.45,,,71,,,284,1209,649,1858,,,127,8.76%,29.13%,62%,51,8,0.501408451,0.401574803,3.3,5.2,0.4,0.0,0,0,131.5597,1,60,0.5,24,,49.3,,44.7,,47.55,,49.3,,,,,,,,,,,,,,,,,,,,,112.0415333
628,[41],C10,53.492,4.292,3.06,19.508,6.148,0.15,4.034,1.13,0.204,3.592,0,0,,2.45,,,71,,,284,1209,649,1858,,,127,8.76%,29.13%,62%,51,10,0.501408451,0.401574803,3.3,5.2,0.4,0.0,0,0,127.4797,1,60,0.5,24,,57.1,,54.47,,56.73,,57.1,,,,,,,,,,,,,,,,,,,,,119.8547333
629,[41],C12,53.492,4.292,3.06,19.508,6.148,0.15,4.034,1.13,0.204,3.592,0,0,,2.45,,,71,,,284,1209,649,1858,,,127,8.76%,29.13%,62%,51,12,0.501408451,0.401574803,3.3,5.2,0.3,0.0,0,0,123.3997,1,60,0.5,24,,54.41,,48,,52.13,,54.41,,,,,,,,,,,,,,,,,,,,,127.6679333
630,[41],C16,53.492,4.292,3.06,19.508,6.148,0.15,4.034,1.13,0.204,3.592,0,0,,2.45,,,71,,,284,1209,649,1858,,,127,8.76%,29.13%,62%,51,16,0.501408451,0.401574803,3.3,5.2,0.3,0.0,0,0,115.2397,1,60,0.5,24,,51.21,,46.65,,49.35,,51.21,,,,,,,,,,,,,,,,,,,,,143.2943333
631,[42],Mix 1,49,31,2.8,5.4,2.5,3.76,1.17,0.3,2.1,0.9,0.1,0.1,,0.3,,424.8,,,,,1200,600,1800,,,95.04,14.70%,29.40%,56%,63.36,14,0.372881356,0.666666667,2.0,4.2,0.5,0.0,0.020338983,8.64,230.18976,,25,,24,,,,,,,,,,,,,,,53.8,,,,,,,,,,,,4,,128.744064
632,[42],Mix 2,49,31,2.8,5.4,2.5,3.76,1.17,0.3,2.1,0.9,0.1,0.1,,0.3,,424.8,,,,,1197.12,598.56,1795.68,,,95.04,14.70%,29.40%,56%,63.36,14,0.372881356,0.666666667,2.0,4.2,0.4,0.0,0.032768362,13.92,179.35776,1,70,,24,,,,,,,,,,,,,,,34.8,,,,,,,,,,,,6,,167.524728
633,[42],Mix 3,49,31,2.8,5.4,2.5,3.76,1.17,0.3,2.1,0.9,0.1,0.1,,0.3,,424.8,,,,,1179.84,589.92,1769.76,,,95.04,14.70%,29.40%,56%,63.36,14,0.372881356,0.666666667,2.0,4.2,0.5,0.0,0.11299435,48,199.80576,1,70,,24,,,,,,,,,,,,,,,29.4,,,,,,,,,,,,70,,231.470712
634,[42],Mix 4,49,31,2.8,5.4,2.5,3.76,1.17,0.3,2.1,0.9,0.1,0.1,,0.3,,424.8,,,,,1168.8,584.4,1753.2,,,95.04,14.70%,29.40%,56%,63.36,14,0.372881356,0.666666667,2.0,4.1,0.3,0.0,0.11299435,48,132.12576,1,70,,24,,,,,,,,,,,,,,,36.3,,,,,,,,,,,,210,,231.391224
635,[42],Mix 5,49,31,2.8,5.4,2.5,3.76,1.17,0.3,2.1,0.9,0.1,0.1,,0.3,,424.8,,,,,1192.8,594.48,1787.28,,,95.04,14.70%,29.40%,56%,63.36,14,0.372881356,0.666666667,2.0,4.2,0.4,0.0,0.056497175,24,188.76576,1,70,,24,,,,,,,,,,,,,,,74.5,,,,,,,,,,,,5,,186.434808
636,[42],Mix 6,49,31,2.8,5.4,2.5,3.76,1.17,0.3,2.1,0.9,0.1,0.1,,0.3,,424.8,,,,,1192.8,587.52,1780.32,,,95.04,14.70%,29.40%,56%,63.36,14,0.372881356,0.666666667,2.0,4.2,0.5,0.0,0.056497175,24,192.60576,1,70,,24,,,,,,,,,,,,,,,67.6,,,,,,,,,,,,15,,186.4014
637,[42],Mix 7,49,31,2.8,5.4,2.5,3.76,1.17,0.3,2.1,0.9,0.1,0.1,,0.3,,424.8,,,,,1192.8,584.16,1776.96,,,95.04,14.70%,29.40%,56%,63.36,14,0.372881356,0.666666667,2.0,4.2,0.5,0.0,0.056497175,24,195.00576,1,70,,24,,,,,,,,,,,,,,,64.4,,,,,,,,,,,,25,,186.385272
638,[42],Mix 8,49,31,2.8,5.4,2.5,3.76,1.17,0.3,2.1,0.9,0.1,0.1,,0.3,,424.8,,,,,1180.8,580.8,1761.6,,,95.04,14.70%,29.40%,56%,63.36,14,0.372881356,0.666666667,2.0,4.1,0.4,0.0,0,0,175.80576,1,70,,24,,,,,,,,,,,,,,,55.6,,,,,,,,,,,,125,,141.191544
639,[42],Mix 9,49,31,2.8,5.4,2.5,3.76,1.17,0.3,2.1,0.9,0.1,0.1,,0.3,,424.8,,,,,1185.6,585.6,1771.2,,,95.04,14.70%,29.40%,56%,63.36,14,0.372881356,0.666666667,2.0,4.2,0.4,0.0,0.001977401,0.84,170.78976,1,70,,24,,,,,,,,,,,,,,,44.4,,,,,,,,,,,,200,,142.816824
640,[42],Mix 10,49,31,2.8,5.4,2.5,3.76,1.17,0.3,2.1,0.9,0.1,0.1,,0.3,,424.8,,,,,1183.2,585.6,1768.8,,,95.04,14.70%,29.40%,56%,63.36,14,0.372881356,0.666666667,2.0,4.2,0.5,0.0,0.074576271,31.68,199.61376,1,70,,24,,,,,,,,,,,,,,,66.9,,,,,,,,,,,,65,,200.784504
641,[42],Mix 11,49,31,2.8,5.4,2.5,3.76,1.17,0.3,2.1,0.9,0.1,0.1,,0.3,,424.8,,,,,1183.2,585.6,1768.8,,,95.04,14.70%,29.40%,56%,63.36,14,0.372881356,0.666666667,2.0,4.2,0.5,0.0,0.085875706,36.48,202.49376,1,70,,24,,,,,,,,,,,,,,,62.4,,,,,,,,,,,,85,,209.808504
642,[42],Mix 12,49,31,2.8,5.4,2.5,3.76,1.17,0.3,2.1,0.9,0.1,0.1,,0.3,,424.8,,,,,1183.2,585.6,1768.8,,,95.04,14.70%,29.40%,56%,63.36,14,0.372881356,0.666666667,2.0,4.2,0.5,0.0,0.097175141,41.28,205.37376,1,70,,24,,,,,,,,,,,,,,,57.1,,,,,,,,,,,,125,,218.832504
643,[42],Mix 13,49,31,2.8,5.4,2.5,3.76,1.17,0.3,2.1,0.9,0.1,0.1,,0.3,,424.8,,,,,1183.2,585.6,1768.8,,,95.04,14.70%,29.40%,56%,63.36,14,0.372881356,0.666666667,2.0,4.2,0.5,0.0,0.11299435,48,209.40576,1,70,,24,39.02944,41.67056,,,,,,,,,,,,,40.9,,,48.7868,,48.1724,49.7447,52.0882,50.0197,,,,165,,231.466104
644,[42],Mix 14,49,31,2.8,5.4,2.5,3.76,1.17,0.3,2.1,0.9,0.1,0.1,,0.3,,424.8,,,,,1183.2,585.6,1768.8,,,95.04,14.70%,29.40%,56%,63.36,14,0.372881356,0.666666667,2.0,4.2,0.4,0.0,0,0,180.60576,1,70,,24,,,,,,,,,,,,,,,46.2,,,,,,,,,,,,165,,141.226104
645,[42],Mix 15,49,31,2.8,5.4,2.5,3.76,1.17,0.3,2.1,0.9,0.1,0.1,,0.3,,424.8,,,,,1183.2,585.6,1768.8,,,95.04,14.70%,29.40%,56%,63.36,14,0.372881356,0.666666667,2.0,4.2,0.5,0.0,0,0,195.00576,1,70,,24,,,,,,,,,,,,,,,27.2,,,,,,,,,,,,230,,141.226104
646,[42],Mix ???,49,31,2.8,5.4,2.5,3.76,1.17,0.3,2.1,0.9,0.1,0.1,,0.3,,424.8,,,,,1183.2,585.6,1768.8,,,95.04,14.70%,29.40%,56%,63.36,14,0.372881356,0.666666667,2.0,4.2,0.5,0.0,0.11299435,48,206.6496,,25,,24,5.749472,39.42944,,,,,,,,,,,,,1.79342,,,7.18684,,17.1711,32.1447,49.2868,48.8184,,,,165,,202.591104
647,[42],Mix ????,49,31,2.8,5.4,2.5,3.76,1.17,0.3,2.1,0.9,0.1,0.1,,0.3,,424.8,,,,,1183.2,585.6,1768.8,,,95.04,14.70%,29.40%,56%,63.36,14,0.372881356,0.666666667,2.0,4.2,0.4,0.0,0,0,177.8496,,25,,24,11.36,36.8,,,,,,,,,,,,,8,,,14.2,,28.2,36.8,46,,,,,165,,112.351104
656,[43],12M OpenAir,41.45,21.535,5.515,22.605,3.645,0.235,0.415,1.505,1.3,0.325,0,0.285,,0.725,,394.29,394.29,,,,1294,554,1848,,,112.65,13.70%,29.40%,57%,45.6,12,0.200677167,0.404793609,2.1,2.3,0.1,0.0,0,0,87.80985,,25,,24,,58,,,,53.81,,58,77.34,85.01,,,,,,,,,,,,,,,,,,,113.42016
657,[43],16M OpenAir,41.45,21.535,5.515,22.605,3.645,0.235,0.415,1.505,1.3,0.325,0,0.285,,0.725,,394.29,394.29,,,,1294,554,1848,,,112.65,13.70%,29.40%,57%,45.6,16,0.200677167,0.404793609,2.1,2.3,0.1,0.0,0,0,80.51385,,25,,24,,67.2,,,,55.5,,67.2,64.4,84.42,,,,,,,,,,,,,,,,,,,127.392
658,[43],12M DryCured,41.45,21.535,5.515,22.605,3.645,0.235,0.415,1.505,1.3,0.325,0,0.285,,0.725,,394.29,394.29,,,,1294,554,1848,,,112.65,13.70%,29.40%,57%,45.6,12,0.200677167,0.404793609,2.1,2.3,0.1,0.0,0,0,87.80985,1,100,,24,,58.9,,,,54.9,,58.9,60.21,62.15,,,,,,,,,,,,,,,,,,,161.54516
659,[43],16M DryCured,41.45,21.535,5.515,22.605,3.645,0.235,0.415,1.505,1.3,0.325,0,0.285,,0.725,,394.29,394.29,,,,1294,554,1848,,,112.65,13.70%,29.40%,57%,45.6,16,0.200677167,0.404793609,2.1,2.3,0.1,0.0,0,0,80.51385,1,100,,24,,62.3,,,,51.8,,62.3,56.05,71.58,,,,,,,,,,,,,,,,,,,175.517
660,[44],T1,37.5,6.4,0.51,34.8,8.6,0.38,0.9,2.49,0,0,0,0,,0,,,428.6,,,,,,1800,2.68,2.64,85.7,15.00%,39.00%,46%,85.7,4,0.399906673,1,2.6,4.2,0.5,0.0,0,0,194.71,,25,,24,46.03,57.4,,,46.03,,,57.4,,,,,,,,,,,,,,,,,,,,,88.03768
661,[44],T2,37.5,6.4,0.51,34.8,8.6,0.38,0.9,2.49,0,0,0,0,,0,,,380.7,,,,,,1848,2.68,2.64,42.8,15.00%,39.00%,46%,128.5,4,0.449960599,3.002336449,2.6,4.9,0.4,0.0,0,0,168.828,,25,,24,43.71,50.26,,,43.71,,,50.26,,,,,,,,,,,,,,,,,,,,,83.4472
662,[44],T3,37.5,6.4,0.51,34.8,8.6,0.38,0.9,2.49,0,0,0,0,,0,,,336,,,,,,1896,2.68,2.64,28,15.00%,39.00%,46%,140,4,0.5,5,2.6,5.6,0.4,0.0,0,0,148.08,,25,,24,45.63,56.67,,,45.63,,,56.67,,,,,,,,,,,,,,,,,,,,,79.5488
663,[44],T4,37.5,6.4,0.51,34.8,8.6,0.38,0.9,2.49,0,0,0,0,,0,,,360,,,,,,1896,2.68,2.64,36,15.00%,39.00%,46%,108,6,0.4,3,2.6,5.3,0.4,0.0,0,0,157.44,,25,,24,41.35,53.8,,,41.35,,,53.8,,,,,,,,,,,,,,,,,,,,,90.4176
664,[44],T5,37.5,6.4,0.51,34.8,8.6,0.38,0.9,2.49,0,0,0,0,,0,,,413.8,,,,,,1800,2.68,2.64,31,15.00%,39.00%,46%,155.2,6,0.449975834,5.006451613,2.6,4.3,0.4,0.0,0,0,179.212,,25,,24,47.02,58.11,,,47.02,,,58.11,,,,,,,,,,,,,,,,,,,,,112.64752
665,[44],T6,37.5,6.4,0.51,34.8,8.6,0.38,0.9,2.49,0,0,0,0,,0,,,368,,,,,,1848,2.68,2.64,92,15.00%,39.00%,46%,92,6,0.5,1,2.6,5.0,0.5,0.0,0,0,171.04,,25,,24,54.7,57.18,,,54.7,,,57.18,,,,,,,,,,,,,,,,,,,,,103.4096
666,[44],T7,37.5,6.4,0.51,34.8,8.6,0.38,0.9,2.49,0,0,0,0,,0,,,394.3,,,,,,1848,2.68,2.64,26.3,15.00%,39.00%,46%,131.4,8,0.399949277,4.996197719,2.6,4.7,0.4,0.0,0,0,169.05,,25,,24,27.4,38.1,,,27.4,,,38.1,,,,,,,,,,,,,,,,,,,,,119.36392
667,[44],T8,37.5,6.4,0.51,34.8,8.6,0.38,0.9,2.49,0,0,0,0,,0,,,347.6,,,,,,1896,2.68,2.64,78.2,15.00%,39.00%,46%,78.2,8,0.449942463,1,2.6,5.5,0.5,0.0,0,0,159.748,,25,,24,53.11,65.02,,,53.11,,,65.02,,,,,,,,,,,,,,,,,,,,,103.24896
668,[44],T9,37.5,6.4,0.51,34.8,8.6,0.38,0.9,2.49,0,0,0,0,,0,,,400,,,,,,1800,2.68,2.64,50,15.00%,39.00%,46%,150,8,0.5,3,2.6,4.5,0.4,0.0,0,0,177.9,,25,,24,48.83,60.8,,,48.83,,,60.8,,,,,,,,,,,,,,,,,,,,,139.36
669,[45],M20-8M,64.11,18.58,4.32,1.21,0.24,0.21,1.02,0,0,0,0,0,,0.64,,383,,,,,1188,546,1734,2.66,2.61,120,14.26%,29.43%,56%,80,8,0.522193211,0.666666667,2.1,4.5,0.3,0.0,0,0,121.972,1,90,1,24,,29.62,,13.48,,,,29.62,,,,,,,,,,,,,,,,,,,,,143.7875333
670,[45],M20-10M,64.11,18.58,4.32,1.21,0.24,0.21,1.02,0,0,0,0,0,,0.64,,383,,,,,1188,546,1734,2.66,2.61,120,14.26%,29.43%,56%,80,10,0.522193211,0.666666667,2.1,4.5,0.3,0.0,0,0,115.572,1,90,1,24,,31.39,,15.26,,,,31.39,,,,,,,,,,,,,,,,,,,,,156.0435333
671,[45],M20-12M,64.11,18.58,4.32,1.21,0.24,0.21,1.02,0,0,0,0,0,,0.64,,383,,,,,1188,546,1734,2.66,2.61,120,14.26%,29.43%,56%,80,12,0.522193211,0.666666667,2.1,4.5,0.3,0.0,0,0,109.172,1,90,1,24,,33.17,,17.03,,,,33.17,,,,,,,,,,,,,,,,,,,,,168.2995333
672,[45],M25-8M,64.11,18.58,4.32,1.21,0.24,0.21,1.02,0,0,0,0,0,,0.64,,463.5,,,,,1154.06,530.7,1684.76,2.66,2.61,120,14.26%,29.43%,56%,80,8,0.431499461,0.666666667,2.1,3.6,0.3,0.0,0,0,121.972,1,90,1,24,,32.43,,16.8,,,,32.43,,,,,,,,,,,,,,,,,,,,,143.8731813
673,[45],M25-10M,64.11,18.58,4.32,1.21,0.24,0.21,1.02,0,0,0,0,0,,0.64,,463.5,,,,,1154.06,530.7,1684.76,2.66,2.61,120,14.26%,29.43%,56%,80,10,0.431499461,0.666666667,2.1,3.6,0.2,0.0,0,0,115.572,1,90,1,24,,34.21,,18.57,,,,34.21,,,,,,,,,,,,,,,,,,,,,156.1291813
674,[45],M25-12M,64.11,18.58,4.32,1.21,0.24,0.21,1.02,0,0,0,0,0,,0.64,,463.5,,,,,1154.06,530.7,1684.76,2.66,2.61,120,14.26%,29.43%,56%,80,12,0.431499461,0.666666667,2.1,3.6,0.2,0.0,0,0,109.172,1,90,1,24,,35.98,,20.35,,,,35.98,,,,,,,,,,,,,,,,,,,,,168.3851813
675,[45],M30-8M,64.11,18.58,4.32,1.21,0.24,0.21,1.02,0,0,0,0,0,,0.64,,530,,,,,1117,514,1631,2.66,2.61,120,14.26%,29.43%,56%,80,8,0.377358491,0.666666667,2.1,3.1,0.2,0.0,0,0,121.972,1,90,1,24,,42.8,,20.41,,,,42.8,,,,,,,,,,,,,,,,,,,,,143.8811333
676,[45],M30-10M,64.11,18.58,4.32,1.21,0.24,0.21,1.02,0,0,0,0,0,,0.64,,530,,,,,1117,514,1631,2.66,2.61,120,14.26%,29.43%,56%,80,10,0.377358491,0.666666667,2.1,3.1,0.2,0.0,0,0,115.572,1,90,1,24,,45.02,,22.19,,,,45.02,,,,,,,,,,,,,,,,,,,,,156.1371333
677,[45],M30-12M,64.11,18.58,4.32,1.21,0.24,0.21,1.02,0,0,0,0,0,,0.64,,530,,,,,1117,514,1631,2.66,2.61,120,14.26%,29.43%,56%,80,12,0.377358491,0.666666667,2.1,3.1,0.2,0.0,0,0,109.172,1,90,1,24,,47.24,,23.97,,,,47.24,,,,,,,,,,,,,,,,,,,,,168.3931333
678,[46],G1.125,47.88,25.1,15.54,4.66,0.96,0,0.86,0.38,1.76,2.2,0,0,0.19,0,,420,,,,,936,706,1642,2.58,2.5,241,14.70%,29.40%,56%,92,15,0.792857143,0.381742739,2.0,3.9,0.4,0.0,0,0,186.519,1,80,,24,,31.84,,,,,,,,,,,,,,,,,,,,39.8,,,,,,,237.3212667
679,[46],G1.25,47.88,25.1,15.54,4.66,0.96,0,0.86,0.38,1.76,2.2,0,0,0.19,0,,418,,,,,931,702,1633,2.58,2.5,266,14.70%,29.40%,56%,78,15,0.822966507,0.293233083,2.0,3.9,0.5,0.0,0,0,191.894,1,80,,24,,38.32,,,,,,,,,,,,,,,,,,,,47.9,,,,,,,230.1840667
680,[46],G1.375,47.88,25.1,15.54,4.66,0.96,0,0.86,0.38,1.76,2.2,0,0,0.19,0,,416,,,,,927,699,1626,2.58,2.5,292,14.70%,29.40%,56%,65,15,0.858173077,0.22260274,2.0,3.9,0.5,0.0,0,0,197.228,1,80,,24,,38.96,,,,,,,,,,,,,,,,,,,,48.7,,,,,,665,224.5654667
681,[46],G1.5,47.88,25.1,15.54,4.66,0.96,0,0.86,0.38,1.76,2.2,0,0,0.19,0,,414,,,,,924,697,1621,2.58,2.5,317,14.70%,29.40%,56%,52,15,0.891304348,0.164037855,2.0,3.9,0.5,0.0,0,0,201.003,1,80,,24,,29.2,,,,,,,,,,,,,,,,,,,,36.5,,,,,,,218.5964667
682,[46],PA1.125,49.37,31.25,4.47,4.8,1.28,1.3,2.21,0.24,2.94,1.65,0,0,0.04,0,,420,,,,,936,706,1642,2.58,2.5,241,14.70%,29.40%,56%,92,15,0.792857143,0.381742739,2.0,3.9,0.4,0.0,0,0,186.519,1,80,,24,,28.24,,,,,,,,,,,,,,,,,,,,35.3,,,,,,,237.3212667
683,[46],PA1.25,49.37,31.25,4.47,4.8,1.28,1.3,2.21,0.24,2.94,1.65,0,0,0.04,0,,418,,,,,931,702,1633,2.58,2.5,266,14.70%,29.40%,56%,78,15,0.822966507,0.293233083,2.0,3.9,0.5,0.0,0,0,191.894,1,80,,24,,26.48,,,,,,,,,,,,,,,,,,,,33.1,,,,,,,230.1840667
684,[46],PA1.375,49.37,31.25,4.47,4.8,1.28,1.3,2.21,0.24,2.94,1.65,0,0,0.04,0,,416,,,,,927,699,1626,2.58,2.5,292,14.70%,29.40%,56%,65,15,0.858173077,0.22260274,2.0,3.9,0.5,0.0,0,0,197.228,1,80,,24,,34.32,,,,,,,,,,,,,,,,,,,,42.9,,,,,,645,224.5654667
685,[46],PA1.5,49.37,31.25,4.47,4.8,1.28,1.3,2.21,0.24,2.94,1.65,0,0,0.04,0,,414,,,,,924,697,1621,2.58,2.5,317,14.70%,29.40%,56%,52,15,0.891304348,0.164037855,2.0,3.9,0.5,0.0,0,0,201.003,1,80,,24,,33.6,,,,,,,,,,,,,,,,,,,,42,,,,,,,218.5964667
686,[46],C1.0,56.75,27.39,7.83,1.34,0.67,0,0.68,0.55,2.12,1.58,0,0,0.02,0,,421,,,,,939,708,1647,2.58,2.5,217,14.70%,29.40%,56%,104,15,0.762470309,0.479262673,2.0,3.9,0.4,0.0,0,0,182.903,1,80,,24,,14.16,,,,,,,,,,,,,,,,,,,,17.7,,,,,,,242.4972667
687,[46],C1.125,56.75,27.39,7.83,1.34,0.67,0,0.68,0.55,2.12,1.58,0,0,0.02,0,,420,,,,,936,706,1642,2.58,2.5,241,14.70%,29.40%,56%,92,15,0.792857143,0.381742739,2.0,3.9,0.4,0.0,0,0,186.519,1,80,,24,,19.44,,,,,,,,,,,,,,,,,,,,24.3,,,,,,365,237.3212667
688,[46],C1.25,56.75,27.39,7.83,1.34,0.67,0,0.68,0.55,2.12,1.58,0,0,0.02,0,,418,,,,,931,702,1633,2.58,2.5,266,14.70%,29.40%,56%,78,15,0.822966507,0.293233083,2.0,3.9,0.5,0.0,0,0,191.894,1,80,,24,,17.6,,,,,,,,,,,,,,,,,,,,22,,,,,,,230.1840667
689,[46],C1.375,56.75,27.39,7.83,1.34,0.67,0,0.68,0.55,2.12,1.58,0,0,0.02,0,,416,,,,,927,699,1626,2.58,2.5,292,14.70%,29.40%,56%,65,15,0.858173077,0.22260274,2.0,3.9,0.5,0.0,0,0,197.228,1,80,,24,,15.44,,,,,,,,,,,,,,,,,,,,19.3,,,,,,,224.5654667
690,[46],C1.5,56.75,27.39,7.83,1.34,0.67,0,0.68,0.55,2.12,1.58,0,0,0.02,0,,414,,,,,924,697,1621,2.58,2.5,317,14.70%,29.40%,56%,52,15,0.891304348,0.164037855,2.0,3.9,0.5,3,0,0,201.003,1,80,,24,,12,,,,,,,,,,,,,,,,,,,,15,,,,,,,218.5964667
691,[46],MP0.625,65.24,25.2,1.12,0.83,0,0,4.21,0.25,1.74,1.16,0,0,,0,,427,,,,,951,718,1669,2.58,2.5,136,14.70%,29.40%,56%,147,15,0.662763466,1.080882353,2.0,3.9,0.4,33,0,0,167.824,1,80,,24,,12.96,,,,,,,,,,,,,,,,,,,,16.2,,,,,,,262.8738667
692,[46],MP0.75,65.24,25.2,1.12,0.83,0,0,4.21,0.25,1.74,1.16,0,0,,0,,425,,,,,946,714,1660,2.58,2.5,163,14.70%,29.40%,56%,132,15,0.694117647,0.809815951,2.0,3.9,0.4,30,0,0,173.917,1,80,,24,,19.28,,,,,,,,,,,,,,,,,,,,24.1,,,,,,,255.3076667
693,[46],MP1.0,65.24,25.2,1.12,0.83,0,0,4.21,0.25,1.74,1.16,0,0,,0,,421,,,,,939,708,1647,2.58,2.5,217,14.70%,29.40%,56%,104,15,0.762470309,0.479262673,2.0,3.9,0.4,20,0,0,182.903,1,80,,24,,18,,,,,,,,,,,,,,,,,,,,22.5,,,,,,,242.4972667
694,[46],T1.5,69.21,24.6,1.03,0.38,0,0,0.6,0.15,2.54,1.28,0,0,,0,,414,,,,,924,697,1621,2.58,2.5,317,14.70%,29.40%,56%,52,15,0.891304348,0.164037855,2.0,3.9,0.5,3,0,0,201.003,1,80,,24,,24.96,,,,,,,,,,,,,,,,,,,,31.2,,,,,,,218.5964667
695,[46],T1.625,69.21,24.6,1.03,0.38,0,0,0.6,0.15,2.54,1.28,0,0,,0,,412,,,,,918,693,1611,2.58,2.5,342,14.70%,29.40%,56%,39,15,0.924757282,0.114035088,2.0,3.9,0.5,0,0,0,206.778,1,80,,24,,26.48,,,,,,,,,,,,,,,,,,,,33.1,,,,,,560,212.6034667
696,[46],T1.75,69.21,24.6,1.03,0.38,0,0,0.6,0.15,2.54,1.28,0,0,,0,,409,,,,,911,687,1598,2.58,2.5,365,14.70%,29.40%,56%,26,15,0.95599022,0.071232877,2.0,3.9,0.5,0,0,0,214.435,1,80,,24,,20.56,,,,,,,,,,,,,,,,,,,,25.7,,,,,,,205.8720667
717,[47],P0,53.72,27.2,11.17,1.9,0,0.36,0.54,0.3,0.71,1.62,0,0,,0.68,,400,,,,,1209,651,1860,,,114.3,11.40%,30.10%,59%,45.7,14,0.4,0.399825022,2.6,4.7,0.2,0,0,0,86.9735,,25,,24,12.42856,21,,,,,,,,,,,,,4.28571,,,15.5357,,,,26.25,30.2679,32.9464,,,,,100.68468
718,[47],P6,51.7628,25.85,10.6618,5.602,0.156,0.3684,0.5076,0.432,0.6674,1.5228,0,0,,0.7592,24,376,,,,,1209,651,1860,,,114.3,11.40%,30.10%,59%,45.7,14,0.4,0.399825022,2.6,4.7,0.2,0,0,0,86.9735,,25,,24,16.92856,27.42856,,,,,,,,,,,,,12.8571,,,21.1607,,,,34.2857,38.0357,38.3036,,,,,120.74868
719,[47],P8,51.1104,25.4,10.4924,6.836,0.208,0.3712,0.4968,0.476,0.6532,1.4904,0,0,,0.7856,30,368,,,,,1209,651,1860,,,114.3,11.40%,30.10%,59%,45.7,14,0.40201005,0.399825022,2.6,4.7,0.2,0,0,0,86.9735,,25,,24,18,29.35712,,,,,,,,,,,,,,,,22.5,,,,36.6964,39.6429,40.4464,,,,,125.75668
720,[47],P10/R2.5,50.458,24.95,10.323,8.07,0.26,0.374,0.486,0.52,0.639,1.458,0,0,,0.812,40,360,,,,,1209,651,1860,,,114.3,11.40%,30.10%,59%,45.7,14,0.4,0.399825022,2.6,4.7,0.2,0,0,0,86.9735,,25,,24,19.62264,31.69808,,,,,,,,,,,,,14.3396,,,24.5283,,,,39.6226,44.5283,44.9057,,,210,,134.12468
721,[47],P12,49.8056,24.5,10.1536,9.304,0.312,0.3768,0.4752,0.564,0.6248,1.4256,0,0,,0.8384,48,352,,,,,1209,651,1860,,,114.3,11.40%,30.10%,59%,45.7,14,0.4,0.399825022,2.6,4.7,0.2,0,0,0,86.9735,,25,,24,19.07144,29.14288,,,,,,,,,,,,,14.7321,,,23.8393,,,,36.4286,40.4464,42.3214,,,,,140.81268
722,[47],R2.0,50.458,24.95,10.323,8.07,0.26,0.374,0.486,0.52,0.639,1.458,0,0,,0.812,40,360,,,,,1209,651,1860,,,106.7,11.40%,30.10%,59%,53.3,14,0.4,0.499531396,2.6,4.7,0.2,0,0,0,85.8715,,25,,24,18.1132,31.69808,,,,,,,,,,,,,12.4528,,,22.6415,,,,39.6226,45.6604,46.4151,,,220,,139.53892
723,[47],R1.5,50.458,24.95,10.323,8.07,0.26,0.374,0.486,0.52,0.639,1.458,0,0,,0.812,40,360,,,,,1209,651,1860,,,96,11.40%,30.10%,59%,64,14,0.4,0.666666667,2.6,4.7,0.2,0.0,0,0,84.32,,25,,24,17.81136,32.60376,,,,,,,,,,,,,11.6981,,,22.2642,,,,40.7547,47.5472,47.1698,,,220,,147.1616
724,[48],Mix 1,50.7,28.8,8.8,2.38,1.39,0.84,2.4,0,0,0,0,0,,3.79,,388,,,,,1293,554,1847,2.5,2.6,112.9,11.40%,28.50%,60%,45.2,14,0.407474227,0.400354296,2.5,4.8,0.2,0.0,0.010309278,4,90.1409,3,100,2,24,29.8019,36.5904,,29.0947,29.8019,29.7841,31.7453,36.5904,,,,,,,,,,,,,,,,,,,,,251.42908
725,[48],Mix 2,45.3,38.38,0.3,0.05,0.25,0.27,0.44,0,0,0,0,0,,13.97,,,,,388,,1293,554,1847,2.5,2.6,112.9,11.40%,28.50%,60%,45.2,14,0.407474227,0.400354296,2.5,4.8,0.2,0.0,0.010309278,4,90.1409,3,100,2,24,20.0687,22.7116,,20.0802,20.0687,22.0312,22.3712,22.7116,,,,,,,,,,,,,,,,,,,,,377.91708
726,[48],Mix 3,50.16,29.758,7.95,2.147,1.276,0.783,2.204,0,0,0,0,0,,4.808,,349.2,,,38.8,,1293,554,1847,2.5,2.6,112.9,11.40%,28.50%,60%,45.2,14,0.407474227,0.400354296,2.5,4.8,0.2,0.0,0.010309278,4,90.1409,3,100,2,24,28.9744,32.9487,,25.8974,28.9744,29.8718,30.8974,32.9487,,,,,,,,,,,,,,,,,,,,,264.07788
727,[48],Mix 4 - 40ºC,48,33.59,4.55,1.215,0.82,0.555,1.42,0,0,0,0,0,,8.88,,194,,,194,,1293,554,1847,2.5,2.6,112.9,11.40%,28.50%,60%,45.2,14,0.407474227,0.400354296,2.5,4.8,0.2,0.0,0.010309278,4,90.1409,3,40,2,24,12.5231,,,,12.5231,,,,,,,,,,,,,,,,,,,,,,,,199.17308
728,[48],Mix 4 - 60ºC,48,33.59,4.55,1.215,0.82,0.555,1.42,0,0,0,0,0,,8.88,,194,,,194,,1293,554,1847,2.5,2.6,112.9,11.40%,28.50%,60%,45.2,14,0.407474227,0.400354296,2.5,4.8,0.2,0.0,0.010309278,4,90.1409,3,60,2,24,29.8002,,,,29.8002,,,,,,,,,,,,,,,,,,,,,,,,237.67308
729,[48],Mix 4 - 80ºC,48,33.59,4.55,1.215,0.82,0.555,1.42,0,0,0,0,0,,8.88,,194,,,194,,1293,554,1847,2.5,2.6,112.9,11.40%,28.50%,60%,45.2,14,0.407474227,0.400354296,2.5,4.8,0.2,0.0,0.010309278,4,90.1409,3,80,2,24,37.3664,,,,37.3664,,,,,,,,,,,,,,,,,,,,,,,,276.17308
730,[48],Mix 4 - 100ºC,48,33.59,4.55,1.215,0.82,0.555,1.42,0,0,0,0,0,,8.88,,194,,,194,,1293,554,1847,2.5,2.6,112.9,11.40%,28.50%,60%,45.2,14,0.407474227,0.400354296,2.5,4.8,0.2,0.0,0.010309278,4,90.1409,3,100,2,24,53.4875,,,,53.4875,,,,,,,,,,,,,,,,,,,,,,,,314.67308
734,[49],D.M10-350-1:1,61.3,29.4,3.27,1.21,0.75,0.73,1.2,0.003,0.01,0,0,0,,0.45,,350,,,,,1167,777,1944,2.65,2.63,88.39,13.70%,29.40%,57%,88.39,10,0.505085714,1,2.1,5.6,0.3,0.0,0,0,103.32791,1,60,,24,21.3,22.5,,15.4,21.3,,,22.5,,,,,,,,,,,,,,,,,,,180,,132.7166733
735,[49],D.M10-350-1:2,61.3,29.4,3.27,1.21,0.75,0.73,1.2,0.003,0.01,0,0,0,,0.45,,350,,,,,1167,777,1944,2.65,2.63,118.09,13.70%,29.40%,57%,118.09,10,0.6748,1,2.1,5.6,0.3,0.0,0,0,104.55018,1,60,,24,30.3,31.1,12.7,22.2,30.3,,,31.1,,33.9,,,,,,,,,,,,,,,,,175,,166.1588733
736,[49],D.M10-350-1:3,61.3,29.4,3.27,1.21,0.75,0.73,1.2,0.003,0.01,0,0,0,,0.45,,350,,,,,1167,777,1944,2.65,2.63,133.18,13.70%,29.40%,57%,133.18,10,0.761028571,1,2.1,5.6,0.3,0.0,0,0,105.16591,1,60,,24,31.1,32.6,,23.8,31.1,,,32.6,,,,,,,,,,,,,,,,,,,160,,183.1502133
737,[49],D.M14-350-1:1,61.3,29.4,3.27,1.21,0.75,0.73,1.2,0.003,0.01,0,0,0,,0.45,,350,,,,,1167,777,1944,2.65,2.63,88.39,13.70%,29.40%,57%,88.39,14,0.505085714,1,2.1,5.6,0.3,0.0,0,0,89.18551,1,60,,24,27.3,29.2,,20.5,27.3,,,29.2,,,,,,,,,,,,,,,,,,,160,,159.7993693
738,[49],D.M14-350-1:2,61.3,29.4,3.27,1.21,0.75,0.73,1.2,0.003,0.01,0,0,0,,0.45,,350,,,,,1167,777,1944,2.65,2.63,118.09,13.70%,29.40%,57%,118.09,14,0.6748,1,2.1,5.6,0.2,0.0,0,0,85.65578,1,60,,24,33.2,35.2,14.6,27.8,33.2,,,35.2,,36.2,,,,,,,,,,,,,,,,,155,,202.3416493
739,[49],D.M14-350-1:3,61.3,29.4,3.27,1.21,0.75,0.73,1.2,0.003,0.01,0,0,0,,0.45,,350,,,,,1167,777,1944,2.65,2.63,133.18,13.70%,29.40%,57%,133.18,14,0.761028571,1,2.1,5.6,0.2,0.0,0,0,83.85711,1,60,,24,34.9,36.8,,28.2,34.9,,,36.8,,,,,,,,,,,,,,,,,,,140,,223.9565653
740,[49],D.M16-350-1:1,61.3,29.4,3.27,1.21,0.75,0.73,1.2,0.003,0.01,0,0,0,,0.45,,350,,,,,1167,777,1944,2.65,2.63,88.39,13.70%,29.40%,57%,88.39,16,0.505085714,1,2.1,5.6,0.2,0.0,0,0,82.11431,1,60,,24,28.2,29.9,,21.2,28.2,,,29.9,,,,,,,,,,,,,,,,,,,155,,173.3407173
741,[49],D.M16-350-1:2,61.3,29.4,3.27,1.21,0.75,0.73,1.2,0.003,0.01,0,0,0,,0.45,,350,,,,,1167,777,1944,2.65,2.63,118.09,13.70%,29.40%,57%,118.09,16,0.6748,1,2.1,5.6,0.2,0.0,0,0,76.20858,1,60,,24,34.3,36.1,13.5,28.1,34.3,,,36.1,,37.5,,,,,,,,,,,,,,,,,150,,220.4330373
742,[49],D.M16-350-1:3,61.3,29.4,3.27,1.21,0.75,0.73,1.2,0.003,0.01,0,0,0,,0.45,,350,,,,,1167,777,1944,2.65,2.63,133.18,13.70%,29.40%,57%,133.18,16,0.761028571,1,2.1,5.6,0.2,0.0,0,0,73.20271,1,60,,24,35.2,36.8,,29.4,35.2,,,36.8,,,,,,,,,,,,,,,,,,,140,,244.3597413
743,[49],D.M10-450-1:1,61.3,29.4,3.27,1.21,0.75,0.73,1.2,0.003,0.01,0,0,0,,0.45,,450,,,,,1051,700,1751,2.65,2.63,112.58,13.70%,29.40%,57%,88.39,10,0.4466,0.785130574,2.1,3.9,0.2,0.0,0,0,103.32791,1,60,,24,30.1,31.2,,23.1,30.1,,,31.2,,,,,,,,,,,,,,,,,,,170,,140.8986733
744,[49],D.M10-450-1:2,61.3,29.4,3.27,1.21,0.75,0.73,1.2,0.003,0.01,0,0,0,,0.45,,450,,,,,1051,700,1751,2.65,2.63,150.52,13.70%,29.40%,57%,118.09,10,0.596911111,0.784546904,2.1,3.9,0.2,0.0,0,0,104.55018,1,60,,24,36.1,38.3,14.3,29.2,36.1,,,38.3,,41.1,,,,,,,,,,,,,,,,,170,,177.3072733
745,[49],D.M10-450-1:3,61.3,29.4,3.27,1.21,0.75,0.73,1.2,0.003,0.01,0,0,0,,0.45,,450,,,,,1051,700,1751,2.65,2.63,169.83,13.70%,29.40%,57%,133.18,10,0.673355556,0.784195961,2.1,3.9,0.2,0.0,0,0,105.16591,1,60,,24,37.3,38.9,,30.9,37.3,,,38.9,,,,,,,,,,,,,,,,,,,160,,195.8178133
746,[49],D.M14-450-1:1,61.3,29.4,3.27,1.21,0.75,0.73,1.2,0.003,0.01,0,0,0,,0.45,,450,,,,,1051,700,1751,2.65,2.63,112.58,13.70%,29.40%,57%,88.39,14,0.4466,0.785130574,2.1,3.9,0.2,0.0,0,0,89.18551,1,60,,24,33.8,34.5,,28.6,33.8,,,34.5,,,,,,,,,,,,,,,,,,,155,,167.9813693
747,[49],D.M14-450-1:2,61.3,29.4,3.27,1.21,0.75,0.73,1.2,0.003,0.01,0,0,0,,0.45,,450,,,,,1051,700,1751,2.65,2.63,150.52,13.70%,29.40%,57%,118.09,14,0.596911111,0.784546904,2.1,3.9,0.2,0.0,0,0,85.65578,1,60,,24,40.5,41.5,15.9,34.1,40.5,,,41.5,,42.8,,,,,,,,,,,,,,,,,165,,213.4900493
748,[49],D.M14-450-1:3,61.3,29.4,3.27,1.21,0.75,0.73,1.2,0.003,0.01,0,0,0,,0.45,,450,,,,,1051,700,1751,2.65,2.63,169.83,13.70%,29.40%,57%,133.18,14,0.673355556,0.784195961,2.1,3.9,0.2,0.0,0,0,83.85711,1,60,,24,40.9,42.5,,35.9,40.9,,,42.5,,,,,,,,,,,,,,,,,,,150,,236.6241653
749,[49],D.M16-450-1:1,61.3,29.4,3.27,1.21,0.75,0.73,1.2,0.003,0.01,0,0,0,,0.45,,450,,,,,1051,700,1751,2.65,2.63,112.58,13.70%,29.40%,57%,88.39,16,0.4466,0.785130574,2.1,3.9,0.2,0.0,0,0,82.11431,1,60,,24,35.1,36.7,,30.1,35.1,,,36.7,,,,,,,,,,,,,,,,,,,165,,181.5227173
750,[49],D.M16-450-1:2,61.3,29.4,3.27,1.21,0.75,0.73,1.2,0.003,0.01,0,0,0,,0.45,,450,,,,,1051,700,1751,2.65,2.63,150.52,13.70%,29.40%,57%,118.09,16,0.596911111,0.784546904,2.1,3.9,0.2,0.0,0,0,76.20858,1,60,,24,41.1,42.1,16.6,35.2,41.1,,,42.1,,43.5,,,,,,,,,,,,,,,,,150,,231.5814373
751,[49],D.M16-450-1:3,61.3,29.4,3.27,1.21,0.75,0.73,1.2,0.003,0.01,0,0,0,,0.45,,450,,,,,1051,700,1751,2.65,2.63,169.83,13.70%,29.40%,57%,133.18,16,0.673355556,0.784195961,2.1,3.9,0.2,0.0,0,0,73.20271,1,60,,24,42.1,43.9,,36.8,42.1,,,43.9,,,,,,,,,,,,,,,,,,,145,,257.0273413
752,[49],D.M10-350-1:2,61.3,29.4,3.27,1.21,0.75,0.73,1.2,0.003,0.01,0,0,0,,0.45,,350,,,,,1167,777,1944,2.65,2.63,118.09,13.70%,29.40%,57%,118.09,10,0.6748,1,2.1,5.6,0.3,0.0,0,0,104.55018,0.333333333,60,,24,13.8,17.3,,8.1,13.8,,,17.3,,,,,,,,,,,,,,,,,,,175,,151.1866511
753,[49],D.M14-350-1:2,61.3,29.4,3.27,1.21,0.75,0.73,1.2,0.003,0.01,0,0,0,,0.45,,350,,,,,1167,777,1944,2.65,2.63,118.09,13.70%,29.40%,57%,118.09,14,0.6748,1,2.1,5.6,0.2,0.0,0,0,85.65578,0.333333333,60,,24,19.6,24.1,,14.3,19.6,,,24.1,,,,,,,,,,,,,,,,,,,155,,187.3694271
754,[49],D.M16-350-1:2,61.3,29.4,3.27,1.21,0.75,0.73,1.2,0.003,0.01,0,0,0,,0.45,,350,,,,,1167,777,1944,2.65,2.63,118.09,13.70%,29.40%,57%,118.09,16,0.6748,1,2.1,5.6,0.2,0.0,0,0,76.20858,0.333333333,60,,24,19.2,24.8,,13.5,19.2,,,24.8,,,,,,,,,,,,,,,,,,,150,,205.4608151
755,[49],D.M10-450-1:2,61.3,29.4,3.27,1.21,0.75,0.73,1.2,0.003,0.01,0,0,0,,0.45,,450,,,,,1051,700,1751,2.65,2.63,150.52,13.70%,29.40%,57%,118.09,10,0.596911111,0.784546904,2.1,3.9,0.2,0.0,0,0,104.55018,0.333333333,60,,24,22.4,25.1,,16.2,22.4,,,25.1,,,,,,,,,,,,,,,,,,,170,,162.3350511
756,[49],D.M14-450-1:2,61.3,29.4,3.27,1.21,0.75,0.73,1.2,0.003,0.01,0,0,0,,0.45,,450,,,,,1051,700,1751,2.65,2.63,150.52,13.70%,29.40%,57%,118.09,14,0.596911111,0.784546904,2.1,3.9,0.2,0.0,0,0,85.65578,0.333333333,60,,24,23.5,28.5,,18.5,23.5,,,28.5,,,,,,,,,,,,,,,,,,,165,,198.5178271
757,[49],D.M16-450-1:2,61.3,29.4,3.27,1.21,0.75,0.73,1.2,0.003,0.01,0,0,0,,0.45,,450,,,,,1051,700,1751,2.65,2.63,150.52,13.70%,29.40%,57%,118.09,16,0.596911111,0.784546904,2.1,3.9,0.2,0.0,0,0,76.20858,0.333333333,60,,24,24.6,29.2,,20.4,24.6,,,29.2,,,,,,,,,,,,,,,,,,,150,,216.6092151
758,[50],M01,30.97,17.41,1.03,36.77,9.01,0.69,0.46,1.82,0,0,0,0,,0,,,400,,,,1024,524,1548,2.85,2.63,156.25,9.00%,28.00%,63%,62.86,10,0.547775,0.402304,3.1,3.9,0.3,0.0,0,0,136.1535,,25,,24,,47.5325,,,,,,47.5325,,,,,,,,,,,,,,,,,,,,,132.63116
759,[50],M02,30.97,17.41,1.03,36.77,9.01,0.69,0.46,1.82,0,0,0,0,,0,,,400,,,,1024,524,1548,2.85,2.63,156.25,9.00%,28.00%,63%,62.86,12,0.547775,0.402304,3.1,3.9,0.3,0.0,0,0,131.1247,,25,,24,,54.1558,,,,,,54.1558,,,,,,,,,,,,,,,,,,,,,142.261312
760,[50],M03,30.97,17.41,1.03,36.77,9.01,0.69,0.46,1.82,0,0,0,0,,0,,,400,,,,1024,524,1548,2.85,2.63,156.25,9.00%,28.00%,63%,62.86,14,0.547775,0.402304,3.1,3.9,0.3,0.0,0,0,126.0959,,25,,24,,59.2208,,,,,,59.2208,,,,,,,,,,,,,,,,,,,,,151.891464
761,[50],M04,33.073,20.269,0.987,33.102,8.112,0.631,0.417,1.638,0,0,0,0,,0,,,360,,40,,1024,524,1548,2.85,2.63,156.25,9.00%,28.00%,63%,62.86,10,0.547775,0.402304,3.1,3.9,0.3,0.0,0,0,136.1535,,25,,24,39.2516,48.7087,,,39.2516,,,48.7087,,,,,,,,,,,,,,,,,,,,,143.75116
762,[50],M05,33.073,20.269,0.987,33.102,8.112,0.631,0.417,1.638,0,0,0,0,,0,,,360,,40,,1024,524,1548,2.85,2.63,156.25,9.00%,28.00%,63%,62.86,12,0.547775,0.402304,3.1,3.9,0.3,0.0,0,0,131.1247,,25,,24,40.2539,56.1336,,,40.2539,,,56.1336,,,,,,,,,,,,,,,,,,,,,153.381312
763,[50],M06,33.073,20.269,0.987,33.102,8.112,0.631,0.417,1.638,0,0,0,0,,0,,,360,,40,,1024,524,1548,2.85,2.63,156.25,9.00%,28.00%,63%,62.86,14,0.547775,0.402304,3.1,3.9,0.3,0.0,0,0,126.0959,,25,,24,43.2045,61.3145,,,43.2045,,,61.3145,,,,,,,,,,,,,,,,,,,,,163.011464
764,[50],M07,35.176,23.128,0.944,29.434,7.214,0.572,0.374,1.456,0,0,0,0,,0,,,320,,80,,1024,524,1548,2.85,2.63,156.25,9.00%,28.00%,63%,62.86,10,0.547775,0.402304,3.1,3.9,0.3,0.0,0,0,136.1535,,25,,24,44.5587,54.7001,,,44.5587,,,54.7001,,,,,,,,,,,,,,,,,,,,,154.87116
765,[50],M08,35.176,23.128,0.944,29.434,7.214,0.572,0.374,1.456,0,0,0,0,,0,,,320,,80,,1024,524,1548,2.85,2.63,156.25,9.00%,28.00%,63%,62.86,12,0.547775,0.402304,3.1,3.9,0.3,0.0,0,0,131.1247,,25,,24,40.8386,59.6857,,,40.8386,,,59.6857,,,,,,,,,,,,,,,,,,,,,164.501312
766,[50],M09,35.176,23.128,0.944,29.434,7.214,0.572,0.374,1.456,0,0,0,0,,0,,,320,,80,,1024,524,1548,2.85,2.63,156.25,9.00%,28.00%,63%,62.86,14,0.547775,0.402304,3.1,3.9,0.3,0.0,0,0,126.0959,,25,,24,45.644,63.3753,,,45.644,,,63.3753,,,,,,,,,,,,,,,,,,,,,174.131464
767,[50],M10,37.279,25.987,0.901,25.766,6.316,0.513,0.331,1.274,0,0,0,0,,0,,,280,,120,,1024,524,1548,2.85,2.63,156.25,9.00%,28.00%,63%,62.86,10,0.547775,0.402304,3.1,3.9,0.3,0.0,0,0,136.1535,,25,,24,49.881,58.3175,,,49.881,,,58.3175,,,,,,,,,,,,,,,,,,,,,165.99116
768,[50],M11,37.279,25.987,0.901,25.766,6.316,0.513,0.331,1.274,0,0,0,0,,0,,,280,,120,,1024,524,1548,2.85,2.63,156.25,9.00%,28.00%,63%,62.86,12,0.547775,0.402304,3.1,3.9,0.3,0.0,0,0,131.1247,,25,,24,40.3165,56.5645,,,40.3165,,,56.5645,,,,,,,,,,,,,,,,,,,,,175.621312
769,[50],M12,37.279,25.987,0.901,25.766,6.316,0.513,0.331,1.274,0,0,0,0,,0,,,280,,120,,1024,524,1548,2.85,2.63,156.25,9.00%,28.00%,63%,62.86,14,0.547775,0.402304,3.1,3.9,0.3,0.0,0,0,126.0959,,25,,24,42.2938,60.7993,,,42.2938,,,60.7993,,,,,,,,,,,,,,,,,,,,,185.251464
770,[51],GP,31.25,14.06,2.8,33.75,7.03,0,0,0,0,0,0,0,,1.52,,,394,,,,1201,647,1848,2.87,2.6,113,14.70%,29.40%,56%,45,8,0.401015228,0.398230088,2.0,4.7,0.4,0.0,0.015,5.91,156.313,0.666666667,60,,24,66.5,69.28,,60.9,66.5,,,69.28,,,,,,,,,,,,,,,,,,,,,123.6974222
771,[51],GPR1,37.45733503,12.72370558,2.565406091,30.46370558,6.373730964,0,0,0,0,0,0,0,,2.338604061,,,355,,,39,1201,647,1848,2.87,2.6,113,14.70%,29.40%,56%,45,8,0.401015228,0.398230088,2.0,4.7,0.4,0.0,0.015,5.91,157.313,0.666666667,60,,24,67.6,70.72,,62.3,67.6,,,70.72,,,,,,,,,,,,,,,,,,,,,121.6694222
772,[51],GPR2,43.82383249,11.35314721,2.324796954,27.09314721,5.700634518,0,0,0,0,0,0,0,,3.17819797,,,315,,,79,1201,647,1848,2.87,2.6,113,14.70%,29.40%,56%,45,8,0.401015228,0.398230088,2.0,4.7,0.4,0.0,0.015,5.91,158.313,0.666666667,60,,24,46.32,51.46,,44.72,46.32,,,51.46,,,,,,,,,,,,,,,,,,,,,119.5894222
773,[51],GPR3,50.03116751,10.01685279,2.090203046,23.80685279,5.044365482,0,0,0,0,0,0,0,,3.99680203,,,276,,,118,1201,647,1848,2.87,2.6,113,14.70%,29.40%,56%,45,8,0.401015228,0.398230088,2.0,4.7,0.4,0.0,0.015,5.91,159.313,0.666666667,60,,24,20.48,24.52,,19.24,20.48,,,24.52,,,,,,,,,,,,,,,,,,,,,117.5614222
774,[52],,37.5,6.4,0.51,34.8,8.6,0.38,0.9,0,0,0,0,0,,0,,,428.6,,,,,,1800,2.68,2.64,85.7,15.00%,39.00%,46%,85.7,4,0.399906673,1,2.6,4.2,0.5,0.0,0,0,194.71,,25,,24,46.03,57.4,,,46.03,,,57.4,,,,,,,,,,,,,,,,,,,,,88.03768
775,[52],,37.5,6.4,0.51,34.8,8.6,0.38,0.9,0,0,0,0,0,,0,,,380.7,,,,,,1848,2.68,2.64,42.8,15.00%,39.00%,46%,128.5,4,0.449960599,3.002336449,2.6,4.9,0.4,0.0,0,0,168.828,,25,,24,43.71,50.26,,,43.71,,,50.26,,,,,,,,,,,,,,,,,,,,,83.4472
776,[52],,37.5,6.4,0.51,34.8,8.6,0.38,0.9,0,0,0,0,0,,0,,,336,,,,,,1896,2.68,2.64,28,15.00%,39.00%,46%,140,4,0.5,5,2.6,5.6,0.4,0.0,0,0,148.08,,25,,24,45.63,56.67,,,45.63,,,56.67,,,,,,,,,,,,,,,,,,,,,79.5488
777,[52],,37.5,6.4,0.51,34.8,8.6,0.38,0.9,0,0,0,0,0,,0,,,360,,,,,,1896,2.68,2.64,36,15.00%,39.00%,46%,108,6,0.4,3,2.6,5.3,0.4,0.0,0,0,157.44,,25,,24,41.35,53.8,,,41.35,,,53.8,,,,,,,,,,,,,,,,,,,,,90.4176
778,[52],,37.5,6.4,0.51,34.8,8.6,0.38,0.9,0,0,0,0,0,,0,,,413.8,,,,,,1800,2.68,2.64,31,15.00%,39.00%,46%,155.2,6,0.449975834,5.006451613,2.6,4.3,0.4,0.0,0,0,179.212,,25,,24,47.02,58.11,,,47.02,,,58.11,,,,,,,,,,,,,,,,,,,,,112.64752
779,[52],,37.5,6.4,0.51,34.8,8.6,0.38,0.9,0,0,0,0,0,,0,,,368,,,,,,1848,2.68,2.64,92,15.00%,39.00%,46%,92,6,0.5,1,2.6,5.0,0.5,0.0,0,0,171.04,,25,,24,54.7,57.18,,,54.7,,,57.18,,,,,,,,,,,,,,,,,,,,,103.4096
780,[52],,37.5,6.4,0.51,34.8,8.6,0.38,0.9,0,0,0,0,0,,0,,,394.3,,,,,,1848,2.68,2.64,26.3,15.00%,39.00%,46%,131.4,8,0.399949277,4.996197719,2.6,4.7,0.4,0.0,0,0,169.05,,25,,24,27.4,38.1,,,27.4,,,38.1,,,,,,,,,,,,,,,,,,,,,119.36392
781,[52],,37.5,6.4,0.51,34.8,8.6,0.38,0.9,0,0,0,0,0,,0,,,347.6,,,,,,1896,2.68,2.64,78.2,15.00%,39.00%,46%,78.2,8,0.449942463,1,2.6,5.5,0.5,0.0,0,0,159.748,,25,,24,53.11,65.02,,,53.11,,,65.02,,,,,,,,,,,,,,,,,,,,,103.24896
782,[52],,37.5,6.4,0.51,34.8,8.6,0.38,0.9,0,0,0,0,0,,0,,,400,,,,,,1800,2.68,2.64,50,15.00%,39.00%,46%,150,8,0.5,3,2.6,4.5,0.4,0.0,0,0,177.9,,25,,24,48.83,60.8,,,48.83,,,60.8,,,,,,,,,,,,,,,,,,,,,139.36
783,[53],S/H 1-10M Room,45.23,19.95,13.15,15.51,3.2,0,0,0,0,0,0,0,,0,,414,,,,,1091,588,1679,2.65,2.58,104,15.32%,32.87%,52%,104,10,0.502415459,1,2.1,4.1,0.3,0.0,0,0,116.2824,,25,,24,15.912,31.736,,,,,,,,,,,,,,,,19.89,,,,39.67,,,,,,580,126.8192
784,[53],S/H 1-15M Room,45.23,19.95,13.15,15.51,3.2,0,0,0,0,0,0,0,,0,,414,,,,,1091,588,1679,2.65,2.58,104,15.32%,32.87%,52%,104,15,0.502415459,1,2.1,4.1,0.2,0.0,0,0,95.4824,,25,,24,17.84,36.272,,,,,,,,,,,,,,,,22.3,,,,45.34,,,,,,560,166.6512
785,[53],S/H 1-20M Room,45.23,19.95,13.15,15.51,3.2,0,0,0,0,0,0,0,,0,,414,,,,,1091,588,1679,2.65,2.58,104,15.32%,32.87%,52%,104,20,0.502415459,1,2.1,4.1,0.2,0.0,0,0,74.6824,,25,,24,16.4,30.112,,,,,,,,,,,,,,,,20.5,,,,37.64,,,,,,470,206.4832
786,[53],S/H 2-10M Room,45.23,19.95,13.15,15.51,3.2,0,0,0,0,0,0,0,,0,,414,,,,,1091,588,1679,2.65,2.58,138,15.32%,32.87%,52%,69,10,0.5,0.5,2.1,4.1,0.3,0.0,0,0,112.8978,,25,,24,17.016,27.04,,,,,,,,,,,,,,,,21.27,,,,33.8,,,,,,500,112.2492
787,[53],S/H 2-15M Room,45.23,19.95,13.15,15.51,3.2,0,0,0,0,0,0,0,,0,,414,,,,,1091,588,1679,2.65,2.58,138,15.32%,32.87%,52%,69,15,0.5,0.5,2.1,4.1,0.2,0.0,0,0,99.0978,,25,,24,18.392,31.216,,,,,,,,,,,,,,,,22.99,,,,39.02,,,,,,550,138.6762
788,[53],S/H 2-20M Room,45.23,19.95,13.15,15.51,3.2,0,0,0,0,0,0,0,,0,,414,,,,,1091,588,1679,2.65,2.58,138,15.32%,32.87%,52%,69,20,0.5,0.5,2.1,4.1,0.2,0.0,0,0,85.2978,,25,,24,18.448,37.352,,,,,,,,,,,,,,,,23.06,,,,46.69,,,,,,530,165.1032
789,[53],S/H 1-10M Oven,45.23,19.95,13.15,15.51,3.2,0,0,0,0,0,0,0,,0,,414,,,,,1091,588,1679,2.65,2.58,104,15.32%,32.87%,52%,104,10,0.502415459,1,2.1,4.1,0.3,0.0,0,0,116.2824,1,60,,24,32.584,37.336,,,,,,,,,,,,,,,,40.73,,,,46.67,,,,,,580,149.2775333
790,[53],S/H 1-15M Oven,45.23,19.95,13.15,15.51,3.2,0,0,0,0,0,0,0,,0,,414,,,,,1091,588,1679,2.65,2.58,104,15.32%,32.87%,52%,104,15,0.502415459,1,2.1,4.1,0.2,0.0,0,0,95.4824,1,60,,24,34.328,43.52,,,,,,,,,,,,,,,,42.91,,,,54.4,,,,,,560,189.1095333
791,[53],S/H 1-20M Oven,45.23,19.95,13.15,15.51,3.2,0,0,0,0,0,0,0,,0,,414,,,,,1091,588,1679,2.65,2.58,104,15.32%,32.87%,52%,104,20,0.502415459,1,2.1,4.1,0.2,0.0,0,0,74.6824,1,60,,24,32.96,34.736,,,,,,,,,,,,,,,,41.2,,,,43.42,,,,,,470,228.9415333
792,[53],S/H 2-10M Oven,45.23,19.95,13.15,15.51,3.2,0,0,0,0,0,0,0,,0,,414,,,,,1091,588,1679,2.65,2.58,138,15.32%,32.87%,52%,69,10,0.5,0.5,2.1,4.1,0.3,0.0,0,0,112.8978,1,60,,24,30.152,32.072,,,,,,,,,,,,,,,,37.69,,,,40.09,,,,,,500,134.7075333
793,[53],S/H 2-15M Oven,45.23,19.95,13.15,15.51,3.2,0,0,0,0,0,0,0,,0,,414,,,,,1091,588,1679,2.65,2.58,138,15.32%,32.87%,52%,69,15,0.5,0.5,2.1,4.1,0.2,0.0,0,0,99.0978,1,60,,24,31.08,38.544,,,,,,,,,,,,,,,,38.85,,,,48.18,,,,,,550,161.1345333
