Repository: zcesclc/GP-and-ML-models-new

File: AAC concrete dataset large ratio.csv (part 6 of 11)
Fine Agg density (kg/m3),Total Na2SiO3 (kg in 1m3 of mix),Na2O (l),SiO2 (l),H2O,Total NaOH (kg in 1m3 mix),Concentration (M) NaOH,AL/B,SH/SS,Ms,Ag/B,W/B,Additional water (kg in 1m3 mix),Sp/B,Superplasticizer (kg in 1m3 mix),Total water (in solutions + additional) (kg in 1m3 mix),Initial curing time (day),Initial curing temp (C),Initial curing rest time (day),Final curing temp (C),7d CS,28d CS,1-d Cubic compressive strength (MPa),3-d Cubic compressive strength (MPa),7-d Cubic compressive strength (MPa),14-d Cubic compressive strength (MPa) ,21-d Cubic compressive strength (MPa),28-d Cubic compressive strength (MPa),56-d Cubic compressive strength (MPa),90-d Cubic compressive strength (MPa) ,180-d Cubic compressive strength (MPa),365-d Cubic compressive strength (MPa) ,1-d Cylindrical compressive strength (MPa),2-d Cylindrical compressive strength (MPa),3-d Cylindrical compressive strength (MPa),4-d Cylindrical compressive strength (MPa),5-d Cylindrical compressive strength (MPa),7-d Cylindrical compressive strength (MPa),12-d Cylindrical compressive strength (MPa),14-d Cylindrical compressive strength (MPa),21-d Cylindrical compressive strength (MPa),28-d Cylindrical compressive strength (MPa),56-d Cylindrical compressive strength (MPa) ,90-d Cylindrical compressive strength (MPa),180-d Cylindrical compressive strength (MPa) ,365-d Cylindrical compressive strength (MPa),Slump (mm),flowtable,"CO2 footprint
(kg emision per 1m3 of samples produced and cured)
[108] and [109] used"
794,[53],S/H 2-20M Oven,45.23,19.95,13.15,15.51,3.2,0,0,0,0,0,0,0,,0,,414,,,,,1091,588,1679,2.65,2.58,138,15.32%,32.87%,52%,69,20,0.5,0.5,2.1,4.1,0.2,0.0,0,0,85.2978,1,60,,24,31.416,39.6,,,,,,,,,,,,,,,,39.27,,,,49.5,,,,,,530,187.5615333
795,[54],M1,52,33.9,4,1.2,0.81,0.27,0.83,0.28,0,0,0,0,,6.23,,408,,,,,1294,554,1848,,,103,8.00%,28.00%,64%,41,8,0.352941176,0.398058252,3.5,4.5,0.2,0.0,0.015,6.12,97.472,,25,,24,12.88,16.3,,,12.88,,,16.3,,,,,,,,,,,,,,,,,,,,,84.2128
796,[54],M2,50.3,31.51,3.6,5.08,1.529,0.243,0.747,0.252,0,0,0,0,,5.607,,367.2,40.8,,,,1294,554,1848,,,103,8.00%,28.00%,64%,41,8,0.352941176,0.398058252,3.5,4.5,0.2,0.0,0.015,6.12,97.472,,25,,24,18.67,21.11,,,18.67,,,21.11,,,,,,,,,,,,,,,,,,,,,86.1712
797,[54],M3,48.6,29.12,3.2,8.96,2.248,0.216,0.664,0.224,0,0,0,0,,4.984,,326.4,81.6,,,,1294,554,1848,,,103,8.00%,28.00%,64%,41,8,0.352941176,0.398058252,3.5,4.5,0.2,0.0,0.015,6.12,97.472,,25,,24,26.85,34.32,,,26.85,,,34.32,,,,,,,,,,,,,,,,,,,,,88.1296
798,[54],M4,46.9,26.73,2.8,12.84,2.967,0.189,0.581,0.196,0,0,0,0,,4.361,,285.6,122.4,,,,1294,554,1848,,,103,8.00%,28.00%,64%,41,8,0.352941176,0.398058252,3.5,4.5,0.2,0.0,0.015,6.12,97.472,,25,,24,37.33,42.48,,,37.33,,,42.48,,,,,,,,,,,,,,,,,,,,,90.088
799,[54],M5,45.2,24.34,2.4,16.72,3.686,0.162,0.498,0.168,0,0,0,0,,3.738,,244.8,163.2,,,,1294,554,1848,,,103,8.00%,28.00%,64%,41,8,0.352941176,0.398058252,3.5,4.5,0.2,0.0,0.015,6.12,97.472,,25,,24,25.06,45.55,,,25.06,,,45.55,,,,,,,,,,,,,,,,,,,,,92.0464
800,[55],G15-1.00,70.3,23.1,1.4,0.18,0.56,0.35,0.91,0.26,2.6,0.22,0,0,,2,,467,,,,,1039,693,1732,,,234,14.70%,29.40%,56%,147,15,0.815845824,0.628205128,2.0,3.7,0.4,0.0,0,0,199.606,1,80,,24,,17.896,,,,,,,,,,,,,,,,,,,,22.37,25.13,27.01,31.09,33.23,180,,298.6162667
801,[55],AAS5-1.00,36.87,14.23,0.32,36,5.05,0.01,0.05,6.08,0.63,0.36,0,0.39,,0,,,415,,,,1039,784,1823,,,71,14.70%,29.40%,56%,46,10,0.281927711,0.647887324,2.0,4.4,0.5,0.0,0,0,203.289,1,80,,24,,31.576,,,,,,,,,,,,,,,,,,,,39.47,41.59,41.26,40.43,40.35,220,,126.4180667
802,[56],F100-0.5A,49,31,2.8,5,2.5,3.8,1.2,0.3,2.1,0.9,0.1,0.1,,0.3,,400,,,,,1280,547,1827,,,130.53,9.00%,29.00%,62%,69.47,14,0.5,0.532214817,3.2,4.6,0.3,0.0,0,0,111.4947368,,25,,25,5.68,15.6,,,,,,,,,,,,,,,,7.1,,,,19.5,29.7,,,,250,,131.863979
803,[56],F100-0.25,49,31,2.8,5,2.5,3.8,1.2,0.3,2.1,0.9,0.1,0.1,,0.3,,475,,,,,1253,539,1787,,,77.66,9.00%,29.00%,62%,41.34,14,0.250526316,0.532320371,3.2,3.8,0.1,0.0,0,0,66.33936842,,25,,25,8.8,24.32,,,,,,,,,,,,,,,,11,,,,30.4,44.4,,,,60,,82.76482948
804,[56],F100-0.3,49,31,2.8,5,2.5,3.8,1.2,0.3,2.1,0.9,0.1,0.1,,0.3,,475,,,,,1248,535,1770,,,91.37,9.00%,29.00%,62%,48.63,14,0.294736842,0.532231586,3.2,3.7,0.2,0.0,0,0,78.04631579,,25,,25,10.08,27.44,,,,,,,,,,,,,,,,12.6,,,,34.3,,,,,140,,95.44170526
805,[56],F100-0.35,49,31,2.8,5,2.5,3.8,1.2,0.3,2.1,0.9,0.1,0.1,,0.3,,475,,,,,1235,529,1794,,,108.34,9.00%,29.00%,62%,57.66,14,0.349473684,0.532213402,3.2,3.8,0.2,0.0,0,0,92.54063158,,25,,25,7.52,21.76,,,,,,,,,,,,,,,,9.4,,,,27.2,,,,,235,,111.3515705
806,[57],FA 50-GGBS50,48.105,22.12,1.792,17.74,3.895,0,0,1.025,0.25,0,0,0,,1.195,,204.5,204.5,,,,1290,549,1839,2.58,2.62,102,13.70%,29.40%,57%,41,10,0.349633252,0.401960784,2.1,4.5,0.3,0.0,0,0,137.638,,25,,24,40,53.5,,,40,46.5,,53.5,63,,,,,,,,,,,,,,,,,,,,88.4052
807,[57],FA 75-GGBS25,56.87388753,25.06718826,2.397476773,9.349535452,2.44396088,0,0,0.611491443,0.375305623,0,0,0,,0.741393643,,307,102,,,,1290,549,1839,2.58,2.62,102,13.70%,29.40%,57%,41,10,0.349633252,0.401960784,2.1,4.5,0.3,0.0,0,0,137.638,,25,,24,21.3,35.4,,,21.3,30.5,,35.4,49,,,,,,,,,,,,,,,,,,,,83.4852
808,[57],FA 100-GGBS0,65.6,28,3,1,1,0,0,0.2,0.5,0,0,0,,0.29,,409,0,,,,1290,549,1839,2.58,2.62,102,13.70%,29.40%,57%,41,10,0.349633252,0.401960784,2.1,4.5,0.3,0.0,0,0,137.638,,25,,24,10.1,24.5,,,10.1,18.2,,24.5,38,,,,,,,,,,,,,,,,,,,,78.5892
809,[58],Mix no.1,60.24285714,27.0047619,2.162857143,3.433333333,1.096666667,0.476190476,0.952380952,0.485714286,0,0,0,0,,2.495238095,20,400,,,,,865,865,1730,2.5,2.67,100,11.40%,30.10%,59%,40,16,0.333333333,0.4,2.6,4.1,0.3,0.0,0.025,10.5,114.2,2,50,1,24,29.1667,31.9444,,,29.1667,,,31.9444,,,,,,,,,,,,,,,,,,,80,,163.5513333
810,[58],Mix no.2,58.37272727,26.00909091,2.22,6.1,1.184545455,0.454545455,0.909090909,0.563636364,0,0,0,0,,2.490909091,40,400,,,,,857,857,1714,2.5,2.67,100,11.40%,30.10%,59%,40,16,0.318181818,0.4,2.6,3.9,0.3,0.0,0.023863636,10.5,114.2,2,50,1,24,32.7778,38.0556,,,32.7778,,,38.0556,,,,,,,,,,,,,,,,,,,50,,180.2745333
811,[58],Mix no.3,56.66521739,25.1,2.272173913,8.534782609,1.264782609,0.434782609,0.869565217,0.634782609,0,0,0,0,,2.486956522,60,400,,,,,850,850,1700,2.5,2.67,100,11.40%,30.10%,59%,40,16,0.304347826,0.4,2.6,3.7,0.2,0.0,0.022826087,10.5,114.2,2,50,1,24,41.3889,43.8889,,,41.3889,,,43.8889,,,,,,,,,,,,,,,,,,,30,,197.0073333
812,[58],Mix no.4,62.3,28.1,2.1,0.5,1,0.5,1,0.4,0,0,0,0,,2.5,0,350,,,,,920,920,1840,2.5,2.67,86.42857143,11.40%,30.10%,59%,10.5015748,16,0.276943275,0.121505824,2.6,5.3,0.3,0.0,0.03,10.5,104.3064286,2,50,1,24,18.3529,22.1614,,,18.3529,,,22.1614,,,,,,,,,,,,,,,,,,,80.2174,,135.5403619
813,[58],Mix no.5,62.3,28.1,2.1,0.5,1,0.5,1,0.4,0,0,0,0,,2.5,0,400,,,,,875,875,1750,2.5,2.67,100,11.40%,30.10%,59%,10.50156863,16,0.276253922,0.105015686,2.6,4.4,0.3,0.0,0.02625,10.5,114.2,2,50,1,24,25.4146,27.3115,,,25.4146,,,27.3115,,,,,,,,,,,,,,,,,,,90,,146.8473333
814,[58],Mix no.6,62.3,28.1,2.1,0.5,1,0.5,1,0.4,0,0,0,0,,2.5,0,450,,,,,830,830,1660,2.5,2.67,112.5,11.40%,30.10%,59%,10.5015625,16,0.273336806,0.093347222,2.6,3.7,0.3,0.0,0.023333333,10.5,123.3125,2,50,1,24,33.0189,38.1929,,,33.0189,,,38.1929,,,,,,,,,,,,,,,,,,,99.7826,,157.2433333
815,[58],Mix no.7,62.3,28.1,2.1,0.5,1,0.5,1,0.4,0,0,0,0,,2.5,0,400,,,,,875,875,1750,2.5,2.67,100,11.40%,30.10%,59%,10.50156863,16,0.276253922,0.105015686,2.6,4.4,0.3,0.0,0.02625,10.5,114.2,2,50,1,24,32.2222,35.2859,,,32.2222,,,35.2859,,,,,,,,,,,,,,,,,,,171.25,,146.8473333
816,[58],Mix no.8,62.3,28.1,2.1,0.5,1,0.5,1,0.4,0,0,0,0,,2.5,0,450,,,,,830,830,1660,2.5,2.67,112.5,11.40%,30.10%,59%,10.5015625,16,0.273336806,0.093347222,2.6,3.7,0.3,0.0,0.023333333,10.5,123.3125,2,50,1,24,39.7222,43.5984,,,39.7222,,,43.5984,,,,,,,,,,,,,,,,,,,190,,157.2433333
817,[58],Mix no.9,56.66521739,25.1,2.272173913,8.534782609,1.264782609,0.434782609,0.869565217,0.634782609,0,0,0,0,,2.486956522,60,400,,,,,875,875,1750,2.5,2.67,100,11.40%,30.10%,59%,10.50156863,16,0.240220801,0.105015686,2.6,3.8,0.2,0.0,0.022826087,10.5,114.2,2,50,1,24,45,47.3024,,,45,,,47.3024,,,,,,,,,,,,,,,,,,,58.75,,197.2473333
818,[58],,62.3,28.1,2.1,0.5,1,0.5,1,0.4,0,0,0,0,,2.5,0,400,,,,,875,875,1750,2.5,2.67,100,11.40%,30.10%,59%,40,16,0.35,0.4,2.6,4.4,0.3,0.0,0.02625,10.5,114.2,2,50,1,24,25.2778,27.2937,,,25.2778,,,27.2937,,,,,,,,,,,,,,,,,,,90,,146.8473333
819,[58],,62.3,28.1,2.1,0.5,1,0.5,1,0.4,0,0,0,0,,2.5,0,450,,,,,830,830,1660,2.5,2.67,100,11.40%,30.10%,59%,40,16,0.311111111,0.4,2.6,3.7,0.3,0.0,0.023333333,10.5,114.2,2,50,1,24,33.3333,38.3569,,,33.3333,,,38.3569,,,,,,,,,,,,,,,,,,,100,,146.6153333
820,[58],,56.66521739,25.1,2.272173913,8.534782609,1.264782609,0.434782609,0.869565217,0.634782609,0,0,0,0,,2.486956522,60,400,,,,,875,875,1750,2.5,2.67,112.5,11.40%,30.10%,59%,45,16,0.342391304,0.4,2.6,3.8,0.3,0.0,0.022826087,10.5,123.3125,2,50,1,24,41.3889,43.4297,,,41.3889,,,43.4297,,,,,,,,,,,,,,,,,,,30,,207.8753333
821,[58],Mix no.10,62.3,28.1,2.1,0.5,1,0.5,1,0.4,0,0,0,0,,2.5,,400,,,,,875,875,1750,2.5,2.67,100,11.40%,30.10%,59%,40,16,0.35,0.4,2.6,4.4,0.3,0.0,0.02625,10.5,114.2,2,28,1,24,9.83321,13.3626,,,9.83321,,,13.3626,,,,,,,,,,,,,,,,,,,171.25,,118.614
822,[58],Mix no.11,62.3,28.1,2.1,0.5,1,0.5,1,0.4,0,0,0,0,,2.5,,400,,,,,875,875,1750,2.5,2.67,100,11.40%,30.10%,59%,40,16,0.35,0.4,2.6,4.4,0.3,0.0,0.02625,10.5,114.2,2,70,1,24,35.7548,37.4018,,,35.7548,,,37.4018,,,,,,,,,,,,,,,,,,,171.25,,172.514
823,[58],Mix no.12,62.3,28.1,2.1,0.5,1,0.5,1,0.4,0,0,0,0,,2.5,,400,,,,,875,875,1750,2.5,2.67,100,11.40%,30.10%,59%,40,16,0.35,0.4,2.6,4.4,0.3,0.0,0.02625,10.5,114.2,2,90,1,24,30.1276,32.7158,,,30.1276,,,32.7158,,,,,,,,,,,,,,,,,,,171.25,,198.1806667
824,[58],Mix no.13,62.3,28.1,2.1,0.5,1,0.5,1,0.4,0,0,0,0,,2.5,,400,,,,,875,875,1750,2.5,2.67,100,11.40%,30.10%,59%,40,16,0.35,0.4,2.6,4.4,0.3,0.0,0.02625,10.5,114.2,1,50,1,24,22.7857,25.2143,,,22.7857,,,25.2143,,,,,,,,,,,,,,,,,,,171.25,,130.8056667
825,[58],Mix no.14,62.3,28.1,2.1,0.5,1,0.5,1,0.4,0,0,0,0,,2.5,,400,,,,,875,875,1750,2.5,2.67,100,11.40%,30.10%,59%,40,16,0.35,0.4,2.6,4.4,0.3,0.0,0.02625,10.5,114.2,3,50,1,24,28.7857,31,,,28.7857,,,31,,,,,,,,,,,,,,,,,,,171.25,,162.889
826,[59],Mix no.1,62.3,28.1,2.1,0.5,1,0.5,1,0.4,0,0,0,0,,2.5,,400,,,,,875,875,1750,2.5,2.67,100,11.40%,30.10%,59%,40,16,0.35,0.4,2.6,4.4,0.3,0.0,0.02625,10.5,114.2,2,50,1,24,25.5208,27.526,,,25.5208,,,27.526,,,,,,,,,,,,,,,,,,,90.1478,,146.8473333
827,[59],Mix no.2,62.3,28.1,2.1,0.5,1,0.5,1,0.4,0,0,0,0,,2.5,,400,,,,,880,880,1760,2.5,2.67,100,11.40%,30.10%,59%,40,16,0.35,0.4,2.6,4.4,0.3,0.0,0.02625,10.5,109.2,2,50,1,24,30.625,32.8125,,,30.625,,,32.8125,,,,,,,,,,,,,,,,,,,80.2956,,146.8953333
828,[59],Mix no.3,62.3,28.1,2.1,0.5,1,0.5,1,0.4,0,0,0,0,,2.5,,400,,,,,895,895,1790,2.5,2.67,100,11.40%,30.10%,59%,40,16,0.35,0.4,2.6,4.5,0.2,0.0,0.02625,10.5,99.2,2,50,1,24,31.5365,34.6354,,,31.5365,,,34.6354,,,,,,,,,,,,,,,,,,,50.2463,,147.0393333
829,[59],Mix no.4,62.3,28.1,2.1,0.5,1,0.5,1,0.4,0,0,0,0,,2.5,,400,,,,,910,910,1820,2.5,2.67,100,11.40%,30.10%,59%,40,16,0.35,0.4,2.6,4.6,0.2,0.0,0.02625,10.5,89.2,2,50,1,24,33.1771,36.0938,,,33.1771,,,36.0938,,,,,,,,,,,,,,,,,,,30.0493,,147.1833333
830,[59],Mix no.5,62.3,28.1,2.1,0.5,1,0.5,1,0.4,0,0,0,0,,2.5,,400,,,,,880,880,1760,2.5,2.67,100,11.40%,30.10%,59%,40,16,0.35,0.4,2.6,4.4,0.3,0.0,0.01875,7.5,112.4,2,50,1,24,27.377,30.3279,,,27.377,,,30.3279,,,,,,,,,,,,,,,,,,,80,,141.2553333
831,[59],Mix no.6,62.3,28.1,2.1,0.5,1,0.5,1,0.4,0,0,0,0,,2.5,,400,,,,,885,885,1770,2.5,2.67,100,11.40%,30.10%,59%,40,16,0.35,0.4,2.6,4.4,0.3,0.0,0.0125,5,110.9,2,50,1,24,29.6721,32.1311,,,29.6721,,,32.1311,,,,,,,,,,,,,,,,,,,62.8571,,136.6033333
832,[59],Mix no.7,62.3,28.1,2.1,0.5,1,0.5,1,0.4,0,0,0,0,,2.5,,400,,,,,887,887,1774,2.5,2.67,100,11.40%,30.10%,59%,40,16,0.35,0.4,2.6,4.4,0.3,0.0,0.00625,2.5,109.4,2,50,1,24,30.4918,32.9508,,,30.4918,,,32.9508,,,,,,,,,,,,,,,,,,,41.9048,,131.9225333
833,[59],Mix no.8,62.3,28.1,2.1,0.5,1,0.5,1,0.4,0,0,0,0,,2.5,,400,,,,,875,875,1750,2.5,2.67,100,11.40%,30.10%,59%,40,18,0.35,0.4,2.6,4.4,0.3,0.0,0.02625,10.5,111,2,50,1,24,18.5537,20.3184,,,18.5537,,,20.3184,,,,,,,,,,,,,,,,,,,80,,152.9753333
834,[59],Mix no.9,62.3,28.1,2.1,0.5,1,0.5,1,0.4,0,0,0,0,,2.5,,400,,,,,875,875,1750,2.5,2.67,100,11.40%,30.10%,59%,40,12,0.35,0.4,2.6,4.4,0.3,0.0,0.02625,10.5,120.6,2,50,1,24,16.0047,18.7985,,,16.0047,,,18.7985,,,,,,,,,,,,,,,,,,,100,,134.5913333
835,[59],Mix no.10,62.3,28.1,2.1,0.5,1,0.5,1,0.4,0,0,0,0,,2.5,,400,,,,,840,840,1680,2.5,2.67,128.5,11.40%,30.10%,59%,51.5,16,0.45,0.40077821,2.6,4.2,0.3,0.0,0.02625,10.5,135.0125,2,50,1,24,27.9032,30,,,27.9032,,,30,,,,,,,,,,,,,,,,,,,150.244,,170.8657333
836,[59],Mix no.11,62.3,28.1,2.1,0.5,1,0.5,1,0.4,0,0,0,0,,2.5,,400,,,,,860,860,1720,2.5,2.67,114,11.40%,30.10%,59%,46,16,0.4,0.403508772,2.6,4.3,0.3,0.0,0.02625,10.5,124.55,2,50,1,24,29.5161,31.9355,,,29.5161,,,31.9355,,,,,,,,,,,,,,,,,,,120.325,,159.0969333
837,[59],Mix no.12,62.3,28.1,2.1,0.5,1,0.5,1,0.4,0,0,0,0,,2.5,,400,,,,,895,895,1790,2.5,2.67,85.5,11.40%,30.10%,59%,34.5,16,0.3,0.403508772,2.6,4.5,0.3,0.0,0.02625,10.5,103.7375,2,50,1,24,16.129,17.9032,,,16.129,,,17.9032,,,,,,,,,,,,,,,,,,,70.2439,,135.0785333
838,[59],Mix no.13,62.3,28.1,2.1,0.5,1,0.5,1,0.4,0,0,0,0,,2.5,,400,,,,,875,875,1750,2.5,2.67,107.5,11.40%,30.10%,59%,32.5,16,0.35,0.302325581,2.6,4.4,0.3,0.0,0.02625,10.5,115.8875,2,50,1,24,31.9719,35.5177,,,31.9719,,,35.5177,,,,,,,,,,,,,,,,,,,69.8592,,140.3553333
839,[59],Mix no.14,62.3,28.1,2.1,0.5,1,0.5,1,0.4,0,0,0,0,,2.5,,400,,,,,875,875,1750,2.5,2.67,93,11.40%,30.10%,59%,47,16,0.35,0.505376344,2.6,4.4,0.3,0.0,0.1175,47,134.525,2,50,1,24,23.0777,25.1063,,,23.0777,,,25.1063,,,,,,,,,,,,,,,,,,,109.859,,221.5265333
840,[60],SS-W-OM-1,53.5,28.8,7.5,1.6,0.8,0.4,0.4,0.1,0,0,0,0,,3.1,,408,,,,,1110,739,1849,,,103,14.70%,29.40%,56%,41,14,0.352941176,0.398058252,2.0,4.5,0.2,0.0,0,0,75.617,2,75,1,24,48.56,,,,,,,,,,,,,,,,,60.7,,,,,,,,,,,155.7222667
841,[60],SS-W-OM-2,53.5,28.8,7.5,1.6,0.8,0.4,0.4,0.1,0,0,0,0,,3.1,,408,,,,,1110,739,1849,,,103,14.70%,29.40%,56%,41,14,0.352941176,0.398058252,2.0,4.5,0.2,0.0,0,0,75.617,2,75,1,24,47.6,,,,,,,,,,,,,,,,,59.5,,,,,,,,,,,155.7222667
842,[60],SS-W-OM-3,53.5,28.8,7.5,1.6,0.8,0.4,0.4,0.1,0,0,0,0,,3.1,,408,,,,,922.7,922.7,1845.4,,,103,14.70%,29.40%,56%,41,14,0.352941176,0.398058252,2.0,4.5,0.2,0.0,0,0,98.117,2,75,1,24,45.36,,,,,,,,,,,,,,,,,56.7,,,,,,,,,,,155.7049867
843,[61],1Day 40º,57.90535255,23.14754429,4.618951025,8.009940952,1.503136506,0.45706148,1.240958666,0.539030914,1.189965266,0.176359847,0,0.142313303,,1.322469608,,193.5,42.5,,,51.9,1144.6,710.4,1855,,,112.9,14.70%,29.40%,56%,45.2,12,0.54914901,0.400354296,2.0,6.4,0.5,0.0,0,0,145.6151,1,40,1,24,,14.96,,,,,,,,,,,,,,,,,,,,18.7,,,,,,,103.70484
844,[61],3Day 40º,57.90535255,23.14754429,4.618951025,8.009940952,1.503136506,0.45706148,1.240958666,0.539030914,1.189965266,0.176359847,0,0.142313303,,1.322469608,,193.5,42.5,,,51.9,1144.6,710.4,1855,,,112.9,14.70%,29.40%,56%,45.2,12,0.54914901,0.400354296,2.0,6.4,0.5,0.0,0,0,145.6151,3,40,1,24,,18.96,,,,,,,,,,,,,,,,,,,,23.7,,,,,,,122.95484
845,[61],1Day 80º,57.90535255,23.14754429,4.618951025,8.009940952,1.503136506,0.45706148,1.240958666,0.539030914,1.189965266,0.176359847,0,0.142313303,,1.322469608,,193.5,42.5,,,51.9,1144.6,710.4,1855,,,112.9,14.70%,29.40%,56%,45.2,12,0.54914901,0.400354296,2.0,6.4,0.5,0.0,0,0,145.6151,1,80,1,24,,28.96,,,,,,,,,,,,,,,,,,,,36.2,,,,,,,129.3715067
846,[61],7Day 80º,57.90535255,23.14754429,4.618951025,8.009940952,1.503136506,0.45706148,1.240958666,0.539030914,1.189965266,0.176359847,0,0.142313303,,1.322469608,,193.5,42.5,,,51.9,1144.6,710.4,1855,,,112.9,14.70%,29.40%,56%,45.2,12,0.54914901,0.400354296,2.0,6.4,0.5,0.0,0,0,145.6151,7,80,1,24,,46.8,,,,,,,,,,,,,,,,,,,,58.5,,,,,,,341.1215067
847,[62],Mix 1,40.17,13.86,15.16,9.7,9.57,3.66,1.53,0.09,0,0,0,0,,4.75,,,,,,410,740,1110,1850,2.44,2.6,103,11.00%,29.00%,60%,41,14,0.351219512,0.398058252,2.6,4.5,0.5,0.0,0.03,12.3,188.22,,25,,24,18.5,22.4,,,18.5,,,22.4,,,,,,,,,,,,,,,,,,,,,113.0524
848,[62],Mix 2,40.17,13.86,15.16,9.7,9.57,3.66,1.53,0.09,0,0,0,0,,4.75,,,,,,410,740,1110,1850,2.44,2.6,103,11.00%,29.00%,60%,41,14,0.351219512,0.398058252,2.6,4.5,0.5,0.0,0.03,12.3,211.22,,25,,24,14.1,16.4,,,14.1,,,16.4,,,,,,,,,,,,,,,,,,,,,113.0524
849,[62],Mix 3,40.17,13.86,15.16,9.7,9.57,3.66,1.53,0.09,0,0,0,0,,4.75,,,,,,410,740,1110,1850,2.44,2.6,103,11.00%,29.00%,60%,41,14,0.351219512,0.398058252,2.6,4.5,0.6,0.0,0.03,12.3,235.22,,25,,24,10.6,13.2,,,10.6,,,13.2,,,,,,,,,,,,,,,,,,,,,113.0524
850,[62],Mix 4,40.17,13.86,15.16,9.7,9.57,3.66,1.53,0.09,0,0,0,0,,4.75,,,,,,410,740,1110,1850,2.44,2.6,103,11.00%,29.00%,60%,41,14,0.351219512,0.398058252,2.6,4.5,0.5,0.0,0.04,16.4,190.68,,25,,24,17.8,21.4,,,17.8,,,21.4,,,,,,,,,,,,,,,,,,,,,120.7604
851,[62],Mix 5,40.17,13.86,15.16,9.7,9.57,3.66,1.53,0.09,0,0,0,0,,4.75,,,,,,410,740,1110,1850,2.44,2.6,41,11.00%,29.00%,60%,103,14,0.351219512,2.512195122,2.6,4.5,0.4,0.0,0.04,16.4,180.76,,25,,24,10.1,13.8,,,10.1,,,13.8,,,,,,,,,,,,,,,,,,,,,164.9292
852,[62],Mix 6,40.17,13.86,15.16,9.7,9.57,3.66,1.53,0.09,0,0,0,0,,4.75,,,,,,410,740,1110,1850,2.44,2.6,103,11.00%,29.00%,60%,41,12,0.351219512,0.398058252,2.6,4.5,0.5,0.0,0.04,16.4,190.96,,25,,24,15.3,18.3,,,15.3,,,18.3,,,,,,,,,,,,,,,,,,,,,114.4792
853,[62],Mix 7,40.17,13.86,15.16,9.7,9.57,3.66,1.53,0.09,0,0,0,0,,4.75,,,,,,410,740,1110,1850,2.44,2.6,103,11.00%,29.00%,60%,41,10,0.351219512,0.398058252,2.6,4.5,0.5,0.0,0.04,16.4,191.24,,25,,24,13.4,16.1,,,13.4,,,16.1,,,,,,,,,,,,,,,,,,,,,108.198
854,[62],Mix 8,40.17,13.86,15.16,9.7,9.57,3.66,1.53,0.09,0,0,0,0,,4.75,,,,,,410,740,1110,1850,2.44,2.6,41,11.00%,29.00%,60%,103,12,0.351219512,2.512195122,2.6,4.5,0.4,0.0,0.03,12.3,179.54,,25,,24,8.9,10.8,,,8.9,,,10.8,,,,,,,,,,,,,,,,,,,,,141.4416
855,[62],Mix 9,40.17,13.86,15.16,9.7,9.57,3.66,1.53,0.09,0,0,0,0,,4.75,,,,,,410,740,1110,1850,2.44,2.6,41,11.00%,29.00%,60%,103,10,0.351219512,2.512195122,2.6,4.5,0.4,0.0,0.03,12.3,180.78,,25,,24,6.2,8.9,,,6.2,,,8.9,,,,,,,,,,,,,,,,,,,,,125.662
856,[62],Mix 10,40.17,13.86,15.16,9.7,9.57,3.66,1.53,0.09,0,0,0,0,,4.75,,,,,,410,740,1110,1850,2.44,2.6,103,11.00%,29.00%,60%,41,14,0.351219512,0.398058252,2.6,4.5,0.5,0.0,0.05,20.5,193.14,,25,,24,16.2,19.6,,,16.2,,,19.6,,,,,,,,,,,,,,,,,,,,,128.4684
857,[62],Mix 11,40.17,13.86,15.16,9.7,9.57,3.66,1.53,0.09,0,0,0,0,,4.75,,,,,,410,740,1110,1850,2.44,2.6,103,11.00%,29.00%,60%,41,14,0.351219512,0.398058252,2.6,4.5,0.5,0.0,0.06,24.6,195.6,,25,,24,13.3,16.6,,,13.3,,,16.6,,,,,,,,,,,,,,,,,,,,,136.1764
858,[62],Mix 12,40.17,13.86,15.16,9.7,9.57,3.66,1.53,0.09,0,0,0,0,,4.75,,,,,,410,740,1110,1850,2.44,2.6,96,11.00%,29.00%,60%,48,14,0.351219512,0.5,2.6,4.5,0.5,0.0,0.03,12.3,187.1,,25,,24,14,19.5,,,14,,,19.5,,,,,,,,,,,,,,,,,,,,,118.0392
859,[62],Mix 13,40.17,13.86,15.16,9.7,9.57,3.66,1.53,0.09,0,0,0,0,,4.75,,,,,,410,740,1110,1850,2.44,2.6,108,11.00%,29.00%,60%,36,14,0.351219512,0.333333333,2.6,4.5,0.5,0.0,0.03,12.3,189.02,,25,,24,19.1,23.1,,,19.1,,,23.1,,,,,,,,,,,,,,,,,,,,,109.4904
860,[62],Mix 14,40.17,13.86,15.16,9.7,9.57,3.66,1.53,0.09,0,0,0,0,,4.75,,,,,,410,740,1110,1850,2.44,2.6,117,11.00%,29.00%,60%,47,14,0.4,0.401709402,2.6,4.5,0.5,0.0,0.03,12.3,190.26,,25,,24,18.8,23.5,,,18.8,,,23.5,,,,,,,,,,,,,,,,,,,,,124.5268
861,[62],Mix 15,40.17,13.86,15.16,9.7,9.57,3.66,1.53,0.09,0,0,0,0,,4.75,,,,,,410,740,1110,1850,2.44,2.6,132,11.00%,29.00%,60%,53,14,0.451219512,0.401515152,2.6,4.5,0.5,0.0,0.03,12.3,192.9,,25,,24,21.1,24.1,,,21.1,,,24.1,,,,,,,,,,,,,,,,,,,,,136.3612
862,[62],Mix 16,40.17,13.86,15.16,9.7,9.57,3.66,1.53,0.09,0,0,0,0,,4.75,,,,,,410,740,1110,1850,2.44,2.6,146.5,11.00%,29.00%,60%,58.5,14,0.5,0.399317406,2.6,4.5,0.5,0.0,0.03,12.3,195.02,,25,,24,17.3,19.8,,,17.3,,,19.8,,,,,,,,,,,,,,,,,,,,,147.4794
863,[62],Mix 17,40.17,13.86,15.16,9.7,9.57,3.66,1.53,0.09,0,0,0,0,,4.75,,,,,,410,740,1110,1850,2.44,2.6,88,11.00%,29.00%,60%,35,14,0.3,0.397727273,2.6,4.5,0.5,0.0,0.03,12.3,185.58,,25,,24,14.1,18.7,,,14.1,,,18.7,,,,,,,,,,,,,,,,,,,,,101.218
864,[62],Mix 1,40.17,13.86,15.16,9.7,9.57,3.66,1.53,0.09,0,0,0,0,,4.75,,,,,,410,740,1110,1850,2.44,2.6,103,11.00%,29.00%,60%,41,14,0.351219512,0.398058252,2.6,4.5,0.5,0.0,0.03,12.3,188.22,1,40,1,24,19.7,23.6,,17.2,19.7,,,23.6,,,,,,,,,,,,,,,,,,,,,122.6774
865,[62],Mix 1,40.17,13.86,15.16,9.7,9.57,3.66,1.53,0.09,0,0,0,0,,4.75,,,,,,410,740,1110,1850,2.44,2.6,103,11.00%,29.00%,60%,41,14,0.351219512,0.398058252,2.6,4.5,0.5,0.0,0.03,12.3,188.22,1,80,1,24,24.6,27.5,,21.5,24.6,,,27.5,,,,,,,,,,,,,,,,,,,,,148.3440667
866,[62],Mix 1,40.17,13.86,15.16,9.7,9.57,3.66,1.53,0.09,0,0,0,0,,4.75,,,,,,410,740,1110,1850,2.44,2.6,103,11.00%,29.00%,60%,41,14,0.351219512,0.398058252,2.6,4.5,0.5,0.0,0.03,12.3,188.22,2,40,1,24,22.9,25.3,,19.5,22.9,,,25.3,,,,,,,,,,,,,,,,,,,,,132.3024
867,[62],Mix 1,40.17,13.86,15.16,9.7,9.57,3.66,1.53,0.09,0,0,0,0,,4.75,,,,,,410,740,1110,1850,2.44,2.6,103,11.00%,29.00%,60%,41,14,0.351219512,0.398058252,2.6,4.5,0.5,0.0,0.03,12.3,188.22,2,80,1,24,25,28.2,,22.3,25,,,28.2,,,,,,,,,,,,,,,,,,,,,183.6357333
868,[62],Mix 15,40.17,13.86,15.16,9.7,9.57,3.66,1.53,0.09,0,0,0,0,,4.75,,,,,,410,740,1110,1850,2.44,2.6,132,11.00%,29.00%,60%,53,14,0.451219512,0.401515152,2.6,4.5,0.5,0.0,0.03,12.3,192.9,1,40,1,24,25.3,29.4,,22.1,25.3,,,29.4,,,,,,,,,,,,,,,,,,,,,145.9862
869,[62],Mix 15,40.17,13.86,15.16,9.7,9.57,3.66,1.53,0.09,0,0,0,0,,4.75,,,,,,410,740,1110,1850,2.44,2.6,132,11.00%,29.00%,60%,53,14,0.451219512,0.401515152,2.6,4.5,0.5,0.0,0.03,12.3,192.9,1,80,1,24,27.8,30.8,,23.4,27.8,,,30.8,,,,,,,,,,,,,,,,,,,,,171.6528667
870,[62],Mix 15,40.17,13.86,15.16,9.7,9.57,3.66,1.53,0.09,0,0,0,0,,4.75,,,,,,410,740,1110,1850,2.44,2.6,132,11.00%,29.00%,60%,53,14,0.451219512,0.401515152,2.6,4.5,0.5,0.0,0.03,12.3,192.9,2,40,1,24,27.1,30.1,,23.3,27.1,,,30.1,,,,,,,,,,,,,,,,,,,,,155.6112
871,[62],Mix 15,40.17,13.86,15.16,9.7,9.57,3.66,1.53,0.09,0,0,0,0,,4.75,,,,,,410,740,1110,1850,2.44,2.6,132,11.00%,29.00%,60%,53,14,0.451219512,0.401515152,2.6,4.5,0.5,0.0,0.03,12.3,192.9,2,80,1,24,29,31.9,,24.1,29,,,31.9,,,,,,,,,,,,,,,,,,,,,206.9445333
873,[63],FA 25-GGBS75,39.33611247,19.17281174,1.186523227,26.13046455,5.34603912,0,0,1.438508557,0.124694377,0,0,0,,1.648606357,,102,307,,,,1293,554,1847,2.58,2.62,102,13.70%,29.40%,57%,41,10,0.349633252,0.401960784,2.1,4.5,0.3,55,0,0,137.638,,25,,24,44.4,55.5,,,44.4,48.2,,55.5,74,,,,,,,,,,,,,,,,,,,,93.3636
874,[63],FA 00-GGBS100,30.61,16.24,0.584,34.48,6.79,0,0,1.85,0,0,0,0,,2.1,,,409,,,,1293,554,1847,2.58,2.62,102,13.70%,29.40%,57%,41,10,0.349633252,0.401960784,2.1,4.5,0.3,55,0,0,137.638,,25,,24,52.4,58.6,,,52.4,56.2,,58.6,83,,,,,,,,,,,,,,,,,,,,98.2596
875,[64],,32.62,31.23,8.48,17.12,3.49,0.91,0.1,0,1.65,0,0,0,,0.93,,444,,,,,1260,540,1800,2.69,2.6,111,14.70%,29.40%,56%,45,8,0.351351351,0.405405405,2.0,4.1,0.3,36,0.013063063,5.8,132.129,,25,,24,6.4726,15.1027,,,6.4726,10.7877,,15.1027,14.863,,,,,,,,,,,,,,,,,,35,,88.856
876,[64],,32.62,31.23,8.48,17.12,3.49,0.91,0.1,0,1.65,0,0,0,,0.93,,414,,,,,1260,540,1800,2.69,2.6,133,14.70%,29.40%,56%,53,8,0.449275362,0.398496241,2.0,4.3,0.3,14,0.014009662,5.8,127.867,,25,,24,19.3007,26.2238,,,19.3007,26.8531,,26.2238,23.7063,,,,,,,,,,,,,,,,,,60,,101.5584
877,[64],,32.62,31.23,8.48,17.12,3.49,0.91,0.1,0,1.65,0,0,0,,0.93,,444,,,,,1260,540,1800,2.69,2.6,111,14.70%,29.40%,56%,45,12,0.351351351,0.405405405,2.0,4.1,0.3,36,0.013063063,5.8,124.929,,25,,24,14.863,31.1644,,,14.863,26.3699,,31.1644,32.6027,,,,,,,,,,,,,,,,,,80,,102.644
878,[64],,32.62,31.23,8.48,17.12,3.49,0.91,0.1,0,1.65,0,0,0,,0.93,,414,,,,,1260,540,1800,2.69,2.6,133,14.70%,29.40%,56%,53,12,0.449275362,0.398496241,2.0,4.3,0.3,14,0.014009662,5.8,119.387,,25,,24,17.8322,24.3357,,,17.8322,24.3357,,24.3357,21.8182,,,,,,,,,,,,,,,,,,90,,117.7976
879,[64],,32.62,31.23,8.48,17.12,3.49,0.91,0.1,0,1.65,0,0,0,,0.93,,414,,,,,1260,540,1800,2.69,2.6,133,14.70%,29.40%,56%,53,8,0.449275362,0.398496241,2.0,4.3,0.3,14,0.014009662,5.8,127.867,1,60,,24,13.6525,14.6454,,,13.6525,17.3759,,14.6454,15.8865,,,,,,,,,,,,,,,,,,110,,124.0167333
880,[65],18 Class C,58.05,21.59,5.1,9.42,1.86,0.92,0,0.39,0,0,0,0,,0,,408,,,,,1320,590,1910,,,83.2,10.60%,26.50%,63%,41.6,14,0.305882353,0.5,2.5,4.7,0.2,0,0,0,70.6368,1,46,0,24,30.48,,,,,,,,,,,,33.7,,37.3,,,38.1,,,,,,,,,,,98.83884
881,[65],13 Class C,58.05,21.59,5.1,9.42,1.86,0.92,0,0.39,0,0,0,0,,0,,408,,,,,1320,590,1910,,,83.2,10.60%,26.50%,63%,41.6,8,0.305882353,0.5,2.5,4.7,0.2,0,0,0,80.6208,1,46,0,24,24.56,,,,,,,,,,,,,,,,,30.7,,,,,,,,,,,79.71948
882,[65],14 Class C,58.05,21.59,5.1,9.42,1.86,0.92,0,0.39,0,0,0,0,,0,,408,,,,,1320,590,1910,,,83.2,10.60%,26.50%,63%,41.6,14,0.305882353,0.5,2.5,4.7,0.2,0,0,0,70.6368,1,46,0,24,31.2,,,,,,,,,,,,,,,,,39,,,,,,,,,,,98.83884
883,[65],15 Class F,54.7,29,6.74,1.29,0.8,1.88,0,0.1,0,0,0,0,,0,,408,,,,,1320,590,1910,,,83.2,10.60%,26.50%,63%,41.6,8,0.305882353,0.5,2.5,4.7,0.2,0,0,0,80.6208,1,46,0,24,26.64,,,,,,,,,,,,,,,,,33.3,,,,,,,,,,,79.71948
884,[65],16 Class F,54.7,29,6.74,1.29,0.8,1.88,0,0.1,0,0,0,0,,0,,408,,,,,1320,590,1910,,,83.2,10.60%,26.50%,63%,41.6,14,0.305882353,0.5,2.5,4.7,0.2,0,0,0,70.6368,1,46,0,24,8.24,,,,,,,,,,,,,,,,,10.3,,,,,,,,,,,98.83884
885,[65],17 Class C,58.05,21.59,5.1,9.42,1.86,0.92,0,0.39,0,0,0,0,,0,,408,,,,,1080,830,1910,,,83.2,10.60%,26.50%,63%,41.6,14,0.305882353,0.5,2.5,4.7,0.2,0,0,0,70.6368,1,46,0,24,31.76,,,,,,,,,,,,,,,,,39.7,,,,,,,,,,,98.83884
886,[65],19 Class C,58.05,21.59,5.1,9.42,1.86,0.92,0,0.39,0,0,0,0,,0,,408,,,,,990,920,1910,,,83.2,10.60%,26.50%,63%,41.6,14,0.305882353,0.5,2.5,4.7,0.2,0,0,0,70.6368,1,46,0,24,21.28,,,,,,,,,,,,,,,,,26.6,,,,,,,,,,,98.83884
887,[65],20 Class  F,54.7,29,6.74,1.29,0.8,1.88,0,0.1,0,0,0,0,,0,,408,,,,,1080,830,1910,,,83.2,10.60%,26.50%,63%,41.6,14,0.305882353,0.5,2.5,4.7,0.2,0,0,0,70.6368,1,46,0,24,6.32,,,,,,,,,,,,,,,,,7.9,,,,,,,,,,,98.83884
888,[65],21 Class  F,54.7,29,6.74,1.29,0.8,1.88,0,0.1,0,0,0,0,,0,,408,,,,,1320,590,1910,,,83.2,10.60%,26.50%,63%,41.6,14,0.305882353,0.5,2.5,4.7,0.2,0,0,0,70.6368,1,46,0,24,4.72,,,,,,,,,,,,,,,,,5.9,,,,,,,,,,,98.83884
889,[65],22 Class  F,54.7,29,6.74,1.29,0.8,1.88,0,0.1,0,0,0,0,,0,,408,,,,,990,920,1910,,,83.2,10.60%,26.50%,63%,41.6,14,0.305882353,0.5,2.5,4.7,0.2,0,0,0,70.6368,1,46,0,24,4.32,,,,,,,,,,,,,,,,,5.4,,,,,,,,,,,98.83884
890,[65],23 Class C,58.05,21.59,5.1,9.42,1.86,0.92,0,0.39,0,0,0,0,,0,,408,,,,,1320,590,1910,,,83.2,10.60%,26.50%,63%,41.6,8,0.305882353,0.5,2.5,4.7,0.2,0,0,0,80.6208,1,46,0,24,8.96,,,,,,,,,,,,,,,,,11.2,,,,,,,,,,,79.71948
891,[65],24 Class C,58.05,21.59,5.1,9.42,1.86,0.92,0,0.39,0,0,0,0,,0,,408,,,,,1320,590,1910,,,83.2,10.60%,26.50%,63%,41.6,8,0.305882353,0.5,2.5,4.7,0.2,0,0,0,80.6208,1,55,0,24,14.24,,,,,,,,,,,,,,,,,17.8,,,,,,,,,,,85.49448
892,[65],25 Class C,58.05,21.59,5.1,9.42,1.86,0.92,0,0.39,0,0,0,0,,0,,408,,,,,1320,590,1910,,,83.2,10.60%,26.50%,63%,41.6,8,0.305882353,0.5,2.5,4.7,0.2,0,0,0,80.6208,1,70,0,24,15.76,,,,,,,,,,,,,,,,,19.7,,,,,,,,,,,95.11948
893,[65],26 Class C,58.05,21.59,5.1,9.42,1.86,0.92,0,0.39,0,0,0,0,,0,,408,,,,,1320,590,1910,,,83.2,10.60%,26.50%,63%,41.6,14,0.305882353,0.5,2.5,4.7,0.2,0,0,0,80.6208,1,46,0,24,26.64,,,,,,,,,,,,,,,,,33.3,,,,,,,,,,,79.71948
894,[65],27 Class C,58.05,21.59,5.1,9.42,1.86,0.92,0,0.39,0,0,0,0,,0,,408,,,,,1320,590,1910,,,83.2,10.60%,26.50%,63%,41.6,14,0.305882353,0.5,2.5,4.7,0.2,0,0,0,80.6208,1,55,0,24,30,,,,,,,,,,,,,,,,,37.5,,,,,,,,,,,85.49448
895,[65],28 Class C,58.05,21.59,5.1,9.42,1.86,0.92,0,0.39,0,0,0,0,,0,,408,,,,,1320,590,1910,,,83.2,10.60%,26.50%,63%,41.6,14,0.305882353,0.5,2.5,4.7,0.2,0,0,0,80.6208,1,70,0,24,39.36,,,,,,,,,,,,,,,,,49.2,,,,,,,,,,,95.11948
896,[65],30 Class C,58.05,21.59,5.1,9.42,1.86,0.92,0,0.39,0,0,0,0,,0,,408,,,,,1320,590,1910,,,83.2,10.60%,26.50%,63%,41.6,8,0.305882353,0.5,2.5,4.7,0.2,0,0,0,80.6208,2,55,0,24,27.2,,,,,,,,,,,,,,,,,34,,,,,,,,,,,104.74448
897,[65],32 Class C,58.05,21.59,5.1,9.42,1.86,0.92,0,0.39,0,0,0,0,,0,,408,,,,,1320,590,1910,,,83.2,10.60%,26.50%,63%,41.6,14,0.305882353,0.5,2.5,4.7,0.2,0,0,0,70.6368,2,55,0,24,30.88,,,,,,,,,,,,,,,,,38.6,,,,,,,,,,,123.86384
898,[66],GPC1-60,51.7,31.9,3.48,1.21,0.81,0.51,0.51,0.25,0,0,0,0,,9.63,,418,,,,,1079,593,1672,2.7,2.65,179,12.80%,25.50%,62%,72,8,0.600478469,0.402234637,2.0,4.0,0.4,0,0,0,159.403,0.416666667,60,,65,40.64,,,,,,,,,,,,,,,,,50.8,,,,,,,,,,,127.6168389
899,[66],GPC2-60,51.7,31.9,3.48,1.21,0.81,0.51,0.51,0.25,0,0,0,0,,9.63,,431,,,,,1113,612,1725,2.7,2.65,154,12.80%,25.50%,62%,62,8,0.501160093,0.402597403,2.0,4.0,0.3,0,0,0,137.178,0.416666667,60,,65,41.632,,,,,,,,,,,,,,,,,52.04,,,,,,,,,,,112.7952389
900,[66],GPC3-60,51.7,31.9,3.48,1.21,0.81,0.51,0.51,0.25,0,0,0,0,,9.63,,445,,,,,1149,632,1781,2.7,2.65,127,12.80%,25.50%,62%,51,8,0.4,0.401574803,2.0,4.0,0.3,0,0,0,113.039,0.416666667,60,,65,37.072,,,,,,,,,,,,,,,,,46.34,,,,,,,,,,,96.6592389
901,[66],GPC1-90,51.7,31.9,3.48,1.21,0.81,0.51,0.51,0.25,0,0,0,0,,9.63,,418,,,,,1079,593,1672,2.7,2.65,179,12.80%,25.50%,62%,72,8,0.600478469,0.402234637,2.0,4.0,0.4,0,0,0,159.403,0.416666667,90,,65,43.52,,,,,,,,,,,,,,,,,54.4,,,,,,,,,,,135.6376722
902,[66],GPC2-90,51.7,31.9,3.48,1.21,0.81,0.51,0.51,0.25,0,0,0,0,,9.63,,431,,,,,1113,612,1725,2.7,2.65,154,12.80%,25.50%,62%,62,8,0.501160093,0.402597403,2.0,4.0,0.3,0,0,0,137.178,0.416666667,90,,65,42.88,,,,,,,,,,,,,,,,,53.6,,,,,,,,,,,120.8160722
903,[66],GPC3-90,51.7,31.9,3.48,1.21,0.81,0.51,0.51,0.25,0,0,0,0,,9.63,,445,,,,,1149,632,1781,2.7,2.65,127,12.80%,25.50%,62%,51,8,0.4,0.401574803,2.0,4.0,0.3,0,0,0,113.039,0.416666667,90,,65,39.784,,,,,,,,,,,,,,,,,49.73,,,,,,,,,,,104.6800722
904,[66],GPC1-120,51.7,31.9,3.48,1.21,0.81,0.51,0.51,0.25,0,0,0,0,,9.63,,418,,,,,1079,593,1672,2.7,2.65,179,12.80%,25.50%,62%,72,8,0.600478469,0.402234637,2.0,4.0,0.4,0,0,0,159.403,0.416666667,120,,65,45.792,,,,,,,,,,,,,,,,,57.24,,,,,,,,,,,143.6585056
905,[66],GPC2-120,51.7,31.9,3.48,1.21,0.81,0.51,0.51,0.25,0,0,0,0,,9.63,,431,,,,,1113,612,1725,2.7,2.65,154,12.80%,25.50%,62%,62,8,0.501160093,0.402597403,2.0,4.0,0.3,0,0,0,137.178,0.416666667,120,,65,44.008,,,,,,,,,,,,,,,,,55.01,,,,,,,,,,,128.8369056
906,[66],GPC3-120,51.7,31.9,3.48,1.21,0.81,0.51,0.51,0.25,0,0,0,0,,9.63,,445,,,,,1149,632,1781,2.7,2.65,127,12.80%,25.50%,62%,51,8,0.4,0.401574803,2.0,4.0,0.3,0,0,0,113.039,0.416666667,120,,65,41.944,,,,,,,,,,,,,,,,,52.43,,,,,,,,,,,112.7009056
907,[67],GPC-SAC,58.772,23.615,4.99,6.427,1.191,0.441,1.284,0.487,1.157,0.191,0,0.124,,1.323,,271.6,38.8,,77.6,,1221.2,620.8,1842,2.65,2.8,138.7,14.70%,29.40%,56%,55.3,12,0.5,0.398702235,2.0,4.7,0.3,13.3,0,0,119.5893,,23,,24,12,33.36,,,,,,,,,,,2.9,,8.3,,,15,,,,41.7,,,,,,,138.31736
908,[67],GPC-HC-1,58.772,23.615,4.99,6.427,1.191,0.441,1.284,0.487,1.157,0.191,0,0.124,,1.323,,271.6,38.8,,77.6,,1221.2,620.8,1842,2.65,2.8,138.7,14.70%,29.40%,56%,55.3,12,0.5,0.398702235,2.0,4.7,0.3,13.3,0,0,119.5893,0.333333333,60,,24,22.4,21.92,,,,,,,,,,,18.6,,25.5,,,28,,,,27.4,,,,,,,145.8034711
909,[67],GPC-HC-2,58.772,23.615,4.99,6.427,1.191,0.441,1.284,0.487,1.157,0.191,0,0.124,,1.323,,271.6,38.8,,77.6,,1221.2,620.8,1842,2.65,2.8,138.7,14.70%,29.40%,56%,55.3,12,0.5,0.398702235,2.0,4.7,0.3,13.3,0,0,119.5893,0.5,60,,24,29.76,30.24,,,,,,,,,,,29.7,,36.3,,,37.2,,,,37.8,,,,,,,149.5465267
910,[67],GPC-HC-3,58.772,23.615,4.99,6.427,1.191,0.441,1.284,0.487,1.157,0.191,0,0.124,,1.323,,271.6,38.8,,77.6,,1221.2,620.8,1842,2.65,2.8,138.7,14.70%,29.40%,56%,55.3,12,0.5,0.398702235,2.0,4.7,0.3,13.3,0,0,119.5893,0.75,60,,24,35.68,36.48,,,,,,,,,,,40.8,,42.7,,,44.6,,,,45.6,,,,,,,155.16111
911,[67],GPC-HC-4,58.772,23.615,4.99,6.427,1.191,0.441,1.284,0.487,1.157,0.191,0,0.124,,1.323,,271.6,38.8,,77.6,,1221.2,620.8,1842,2.65,2.8,138.7,14.70%,29.40%,56%,55.3,12,0.5,0.398702235,2.0,4.7,0.3,13.3,0,0,119.5893,1,60,,24,39.76,40,,,,,,,,,,,43.6,,49,,,49.7,,,,50,,,,,,,160.7756933
912,[67],GPC-HC-5,58.772,23.615,4.99,6.427,1.191,0.441,1.284,0.487,1.157,0.191,0,0.124,,1.323,,271.6,38.8,,77.6,,1221.2,620.8,1842,2.65,2.8,138.7,14.70%,29.40%,56%,55.3,12,0.5,0.398702235,2.0,4.7,0.3,13.3,0,0,119.5893,0.333333333,75,,24,35.76,35.84,,,,,,,,,,,45.2,,45.7,,,44.7,,,,44.8,,,,,,,149.0118044
913,[67],GPC-HC-6,58.772,23.615,4.99,6.427,1.191,0.441,1.284,0.487,1.157,0.191,0,0.124,,1.323,,271.6,38.8,,77.6,,1221.2,620.8,1842,2.65,2.8,138.7,14.70%,29.40%,56%,55.3,12,0.5,0.398702235,2.0,4.7,0.3,13.3,0,0,119.5893,0.5,75,,24,44.16,43.12,,,,,,,,,,,50.5,,52.2,,,55.2,,,,53.9,,,,,,,154.3590267
914,[67],GPC-HC-7,58.772,23.615,4.99,6.427,1.191,0.441,1.284,0.487,1.157,0.191,0,0.124,,1.323,,271.6,38.8,,77.6,,1221.2,620.8,1842,2.65,2.8,138.7,14.70%,29.40%,56%,55.3,12,0.5,0.398702235,2.0,4.7,0.3,13.3,0,0,119.5893,0.75,75,,24,47.6,48,,,,,,,,,,,55.9,,59.8,,,59.5,,,,60,,,,,,,162.37986
915,[67],GPC-HC-8,58.772,23.615,4.99,6.427,1.191,0.441,1.284,0.487,1.157,0.191,0,0.124,,1.323,,271.6,38.8,,77.6,,1221.2,620.8,1842,2.65,2.8,138.7,14.70%,29.40%,56%,55.3,12,0.5,0.398702235,2.0,4.7,0.3,13.3,0,0,119.5893,1,75,,24,50.24,49.84,,,,,,,,,,,60.2,,62.1,,,62.8,,,,62.3,,,,,,,170.4006933
916,[67],GPC-HC-9,58.772,23.615,4.99,6.427,1.191,0.441,1.284,0.487,1.157,0.191,0,0.124,,1.323,,271.6,38.8,,77.6,,1221.2,620.8,1842,2.65,2.8,138.7,14.70%,29.40%,56%,55.3,12,0.5,0.398702235,2.0,4.7,0.3,13.3,0,0,119.5893,0.333333333,90,,24,41.52,41.76,,,,,,,,,,,51.1,,48.5,,,51.9,,,,52.2,,,,,,,152.2201378
917,[67],GPC-HC-10,58.772,23.615,4.99,6.427,1.191,0.441,1.284,0.487,1.157,0.191,0,0.124,,1.323,,271.6,38.8,,77.6,,1221.2,620.8,1842,2.65,2.8,138.7,14.70%,29.40%,56%,55.3,12,0.5,0.398702235,2.0,4.7,0.3,13.3,0,0,119.5893,0.5,90,,24,44.8,46.88,,,,,,,,,,,54.1,,57.2,,,56,,,,58.6,,,,,,,159.1715267
918,[67],GPC-HC-11,58.772,23.615,4.99,6.427,1.191,0.441,1.284,0.487,1.157,0.191,0,0.124,,1.323,,271.6,38.8,,77.6,,1221.2,620.8,1842,2.65,2.8,138.7,14.70%,29.40%,56%,55.3,12,0.5,0.398702235,2.0,4.7,0.3,13.3,0,0,119.5893,0.75,90,,24,47.28,47.84,,,,,,,,,,,56,,61.8,,,59.1,,,,59.8,,,,,,,169.59861
919,[67],GPC-HC-12,58.772,23.615,4.99,6.427,1.191,0.441,1.284,0.487,1.157,0.191,0,0.124,,1.323,,271.6,38.8,,77.6,,1221.2,620.8,1842,2.65,2.8,138.7,14.70%,29.40%,56%,55.3,12,0.5,0.398702235,2.0,4.7,0.3,13.3,0,0,119.5893,1,90,,24,50.64,48.56,,,,,,,,,,,60.5,,60.8,,,63.3,,,,60.7,,,,,,,180.0256933
921,[68],GPC-60D-8h,58.772,23.615,4.99,6.427,1.191,0.441,1.284,0.487,1.157,0.191,0,0.124,,1.323,,271.6,38.8,,77.6,,1221.2,620.8,1842,2.8,2.65,138.7,14.70%,29.40%,56%,55.3,12,0.5,0.398702235,2.0,4.7,0.3,13.3,0,0,119.5893,0.333333333,60,,24,,21.92,,,,,,,,,,,,,,,,,,,,27.4,,,,,,,145.8034711
922,[68],GPC-60D-12h,58.772,23.615,4.99,6.427,1.191,0.441,1.284,0.487,1.157,0.191,0,0.124,,1.323,,271.6,38.8,,77.6,,1221.2,620.8,1842,2.8,2.65,138.7,14.70%,29.40%,56%,55.3,12,0.5,0.398702235,2.0,4.7,0.3,13.3,0,0,119.5893,0.5,60,,24,,30.24,,,,,,,,,,,,,,,,,,,,37.8,,,,,,,149.5465267
923,[68],GPC-60D-18h,58.772,23.615,4.99,6.427,1.191,0.441,1.284,0.487,1.157,0.191,0,0.124,,1.323,,271.6,38.8,,77.6,,1221.2,620.8,1842,2.8,2.65,138.7,14.70%,29.40%,56%,55.3,12,0.5,0.398702235,2.0,4.7,0.3,13.3,0,0,119.5893,0.75,60,,24,,36.48,,,,,,,,,,,,,,,,,,,,45.6,,,,,,,155.16111
924,[68],GPC-60D-24h,58.772,23.615,4.99,6.427,1.191,0.441,1.284,0.487,1.157,0.191,0,0.124,,1.323,,271.6,38.8,,77.6,,1221.2,620.8,1842,2.8,2.65,138.7,14.70%,29.40%,56%,55.3,12,0.5,0.398702235,2.0,4.7,0.3,13.3,0,0,119.5893,1,60,,24,,40,,,,,,,,,,,,,,,,,,,,50,,,,,,,160.7756933
925,[68],GPC-75D-8h,58.772,23.615,4.99,6.427,1.191,0.441,1.284,0.487,1.157,0.191,0,0.124,,1.323,,271.6,38.8,,77.6,,1221.2,620.8,1842,2.8,2.65,138.7,14.70%,29.40%,56%,55.3,12,0.5,0.398702235,2.0,4.7,0.3,13.3,0,0,119.5893,0.333333333,75,,24,,35.84,,,,,,,,,,,,,,,,,,,,44.8,,,,,,,149.0118044
926,[68],GPC-75D-12h,58.772,23.615,4.99,6.427,1.191,0.441,1.284,0.487,1.157,0.191,0,0.124,,1.323,,271.6,38.8,,77.6,,1221.2,620.8,1842,2.8,2.65,138.7,14.70%,29.40%,56%,55.3,12,0.5,0.398702235,2.0,4.7,0.3,13.3,0,0,119.5893,0.5,75,,24,,43.12,,,,,,,,,,,,,,,,,,,,53.9,,,,,,,154.3590267
927,[68],GPC-75D-18h,58.772,23.615,4.99,6.427,1.191,0.441,1.284,0.487,1.157,0.191,0,0.124,,1.323,,271.6,38.8,,77.6,,1221.2,620.8,1842,2.8,2.65,138.7,14.70%,29.40%,56%,55.3,12,0.5,0.398702235,2.0,4.7,0.3,13.3,0,0,119.5893,0.75,75,,24,,48,,,,,,,,,,,,,,,,,,,,60,,,,,,,162.37986
928,[68],GPC-75D-24h,58.772,23.615,4.99,6.427,1.191,0.441,1.284,0.487,1.157,0.191,0,0.124,,1.323,,271.6,38.8,,77.6,,1221.2,620.8,1842,2.8,2.65,138.7,14.70%,29.40%,56%,55.3,12,0.5,0.398702235,2.0,4.7,0.3,13.3,0,0,119.5893,1,75,,24,,49.84,,,,,,,,,,,,,,,,,,,,62.3,,,,,,,170.4006933
929,[68],GPC-90D-8h,58.772,23.615,4.99,6.427,1.191,0.441,1.284,0.487,1.157,0.191,0,0.124,,1.323,,271.6,38.8,,77.6,,1221.2,620.8,1842,2.8,2.65,138.7,14.70%,29.40%,56%,55.3,12,0.5,0.398702235,2.0,4.7,0.3,13.3,0,0,119.5893,0.333333333,90,,24,,41.76,,,,,,,,,,,,,,,,,,,,52.2,,,,,,,152.2201378
930,[68],GPC-90D-12h,58.772,23.615,4.99,6.427,1.191,0.441,1.284,0.487,1.157,0.191,0,0.124,,1.323,,271.6,38.8,,77.6,,1221.2,620.8,1842,2.8,2.65,138.7,14.70%,29.40%,56%,55.3,12,0.5,0.398702235,2.0,4.7,0.3,13.3,0,0,119.5893,0.5,90,,24,,46.88,,,,,,,,,,,,,,,,,,,,58.6,,,,,,,159.1715267
931,[68],GPC-90D-18h,58.772,23.615,4.99,6.427,1.191,0.441,1.284,0.487,1.157,0.191,0,0.124,,1.323,,271.6,38.8,,77.6,,1221.2,620.8,1842,2.8,2.65,138.7,14.70%,29.40%,56%,55.3,12,0.5,0.398702235,2.0,4.7,0.3,13.3,0,0,119.5893,0.75,90,,24,,47.84,,,,,,,,,,,,,,,,,,,,59.8,,,,,,,169.59861
932,[68],GPC-90D-24h,58.772,23.615,4.99,6.427,1.191,0.441,1.284,0.487,1.157,0.191,0,0.124,,1.323,,271.6,38.8,,77.6,,1221.2,620.8,1842,2.8,2.65,138.7,14.70%,29.40%,56%,55.3,12,0.5,0.398702235,2.0,4.7,0.3,13.3,0,0,119.5893,1,90,,24,,48.56,,,,,,,,,,,,,,,,,,,,60.7,,,,,,,180.0256933
933,[69],GPF,50.7,28.8,8.8,2.38,1.39,0.84,2.4,0.3,0,0,0,0,,3.79,,400,,,,,1293,554,1847,2.5,2.6,112.9,11.40%,28.50%,60%,45.2,14,0.39525,0.400354296,2.5,4.6,0.2,0,0.01,4,90.1409,3,100,2,24,35.9312,45.7323,,30.1851,35.9312,40.4108,40.2829,45.7323,,,,,,,,,,,,,,,,,,,30,,251.47708
934,[69],GP1,52.8485,27.4015,8.425,2.2765,1.3625,0.818,2.335,0.293,0,0,0,0,,3.7055,,380,,20,,,1293,554,1847,2.5,2.6,112.9,11.40%,28.50%,60%,45.2,14,0.39525,0.400354296,2.5,4.6,0.2,0,0.01,4,90.1409,3,100,2,24,44.1737,46.4595,,43.7608,44.1737,44.7745,44.648,46.4595,,,,,,,,,,,,,,,,,,,30,,251.67708
935,[69],GP2,54.997,26.003,8.05,2.173,1.335,0.796,2.27,0.286,0,0,0,0,,3.621,,360,,40,,,1293,554,1847,2.5,2.6,112.9,11.40%,28.50%,60%,45.2,14,0.39525,0.400354296,2.5,4.6,0.2,0,0.01,4,90.1409,3,100,2,24,49.0221,49.8535,,36.973,49.0221,49.6215,49.7375,49.8535,,,,,,,,,,,,,,,,,,,28,,251.87708
936,[69],GP3,57.1455,24.6045,7.675,2.0695,1.3075,0.774,2.205,0.279,0,0,0,0,,3.5365,,340,,60,,,1293,554,1847,2.5,2.6,112.9,11.40%,28.50%,60%,45.2,14,0.39525,0.400354296,2.5,4.6,0.2,0,0.01,4,90.1409,3,100,2,24,43.9312,51.0656,,44.0033,43.9312,44.773,46.345,51.0656,,,,,,,,,,,,,,,,,,,28,,252.07708
937,[69],GP4,59.294,23.206,7.3,1.966,1.28,0.752,2.14,0.272,0,0,0,0,,3.452,,320,,80,,,1293,554,1847,2.5,2.6,112.9,11.40%,28.50%,60%,45.2,14,0.39525,0.400354296,2.5,4.6,0.2,0,0.01,4,90.1409,3,100,2,24,63.8085,69.0035,,63.1533,63.8085,67.5609,67.4345,69.0035,,,,,,,,,,,,,,,,,,,15,,252.27708
938,[70],Mix 1,61.89,28.05,4.11,0.87,0.38,0.4,0.82,1.32,0,0,0,0,,0.49,,500,,,,,1321,320,1641,2.745,2.62,120,9.00%,28.00%,63%,80,16,0.4,0.666666667,3.1,3.3,0.2,0,0.012,6,108,1,60,,24,,53.56,,,,,,53.56,,55.33,,,,,,,,,,,,,,,,,35,,184.8631333
939,[70],Mix 2,61.89,28.05,4.11,0.87,0.38,0.4,0.82,1.32,0,0,0,0,,0.49,,400,,,,,1419,344,1763,2.745,2.62,120,9.00%,28.00%,63%,80,16,0.5,0.666666667,3.1,4.4,0.3,0,0.01,4,106.8,1,60,,24,,45.95,,,,,,45.95,,47.49,,,,,,,,,,,,,,,,,60,,181.2887333
940,[70],Mix 3,61.89,28.05,4.11,0.87,0.38,0.4,0.82,1.32,0,0,0,0,,0.49,,333,,,,,1485,360,1845,2.745,2.62,120,9.00%,28.00%,63%,80,16,0.600600601,0.666666667,3.1,5.5,0.3,0,0.00960961,3.2,106.32,1,60,,24,,37.12,,,,,,37.12,,39.96,,,,,,,,,,,,,,,,,80,,179.9103333
941,[70],Mix 4,61.89,28.05,4.11,0.87,0.38,0.4,0.82,1.32,0,0,0,0,,0.49,,286,,,,,1533,371,1904,2.745,2.62,120,9.00%,28.00%,63%,80,16,0.699300699,0.666666667,3.1,6.7,0.4,0,0,0,104.4,1,60,,24,,33.41,,,,,,33.41,,36.85,,,,,,,,,,,,,,,,,110,,173.9895333
942,[70],Mix 5,61.89,28.05,4.11,0.87,0.38,0.4,0.82,1.32,0,0,0,0,,0.49,,250,,,,,1567,380,1947,2.745,2.62,120,9.00%,28.00%,63%,80,16,0.8,0.666666667,3.1,7.8,0.4,0,0,0,104.4,1,60,,24,,23.45,,,,,,23.45,,28.26,,,,,,,,,,,,,,,,,300,,174.0519333
943,[71],C1,68.1,24.1,3.73,0.91,0.22,0.08,0.35,0.03,1.14,0,0,0,,0,,,,,222.5,,1161.4,875,2036.4,,,183.9,8.00%,26.50%,66%,,,0.826516854,0,3.3,9.2,0.6,2.6,0,0,123.0545,,25,,24,24.6,,,,24.6,,,,,,,,,,,,,,,,,,,,,,0,,185.21422
944,[71],C2,68.1,24.1,3.73,0.91,0.22,0.08,0.35,0.03,1.14,0,0,0,,0,,,,,210.1,,1150.9,867,2017.9,,,173.7,8.00%,26.50%,66%,,,0.826749167,0,3.3,9.6,0.6,22.3,0,0,136.0735,,25,,24,47.7,,,,47.7,,,,,,,,,,,,,,,,,,,,,,0,,175.44642
945,[71],C3,68.1,24.1,3.73,0.91,0.22,0.08,0.35,0.03,1.14,0,0,0,,0,,,,,196.9,,1139.7,858.6,1998.3,,,162.8,8.00%,26.50%,66%,,,0.826815642,0,3.3,10.1,0.8,43.4,0,0,150.034,,25,,24,26.3,,,,26.3,,,,,,,,,,,,,,,,,,,,,,0,,164.96584
946,[71],C4,68.1,24.1,3.73,0.91,0.22,0.08,0.35,0.03,1.14,0,0,0,,0,,,,,289,,1055.3,796.3,1851.6,,,238.9,8.00%,26.50%,66%,,,0.826643599,0,3.3,6.4,0.6,3.2,0,0,159.6795,,25,,24,58.5,,,,58.5,,,,,,,,,,,,,,,,,,,,,,0,,236.60468
947,[71],C5,68.1,24.1,3.73,0.91,0.22,0.08,0.35,0.03,1.14,0,0,0,,0,,,,,272,,1042.7,786.8,1829.5,,,225,8.00%,26.50%,66%,,,0.827205882,0,3.3,6.7,0.6,29,0,0,176.375,,25,,24,49.5,,,,49.5,,,,,,,,,,,,,,,,,,,,,,48,,223.3951
948,[71],C6,68.1,24.1,3.73,0.91,0.22,0.08,0.35,0.03,1.14,0,0,0,,0,,,,,254.2,,1029.6,776.9,1806.5,,,210.1,8.00%,26.50%,66%,,,0.826514555,0,3.3,7.1,0.8,56.2,0,0,193.8155,,25,,24,18.8,,,,18.8,,,,,,,,,,,,,,,,,,,,,,155,,208.9827
949,[71],C7,68.1,24.1,3.73,0.91,0.22,0.08,0.35,0.03,1.14,0,0,0,,0,,,,,350,,957.9,723.5,1681.4,,,289.4,8.00%,26.50%,66%,,,0.826857143,0,3.3,4.8,0.6,3.9,0,0,193.457,,25,,24,65.4,,,,65.4,,,,,,,,,,,,,,,,,,,,,,155,,284.05572
