Repository: zcesclc/GP-and-ML-models-new

File: AAC concrete dataset large ratio.csv (part 8 of 11)
Fine Agg density (kg/m3),Total Na2SiO3 (kg in 1m3 of mix),Na2O (l),SiO2 (l),H2O,Total NaOH (kg in 1m3 mix),Concentration (M) NaOH,AL/B,SH/SS,Ms,Ag/B,W/B,Additional water (kg in 1m3 mix),Sp/B,Superplasticizer (kg in 1m3 mix),Total water (in solutions + additional) (kg in 1m3 mix),Initial curing time (day),Initial curing temp (C),Initial curing rest time (day),Final curing temp (C),7d CS,28d CS,1-d Cubic compressive strength (MPa),3-d Cubic compressive strength (MPa),7-d Cubic compressive strength (MPa),14-d Cubic compressive strength (MPa) ,21-d Cubic compressive strength (MPa),28-d Cubic compressive strength (MPa),56-d Cubic compressive strength (MPa),90-d Cubic compressive strength (MPa) ,180-d Cubic compressive strength (MPa),365-d Cubic compressive strength (MPa) ,1-d Cylindrical compressive strength (MPa),2-d Cylindrical compressive strength (MPa),3-d Cylindrical compressive strength (MPa),4-d Cylindrical compressive strength (MPa),5-d Cylindrical compressive strength (MPa),7-d Cylindrical compressive strength (MPa),12-d Cylindrical compressive strength (MPa),14-d Cylindrical compressive strength (MPa),21-d Cylindrical compressive strength (MPa),28-d Cylindrical compressive strength (MPa),56-d Cylindrical compressive strength (MPa) ,90-d Cylindrical compressive strength (MPa),180-d Cylindrical compressive strength (MPa) ,365-d Cylindrical compressive strength (MPa),Slump (mm),flowtable,"CO2 footprint
(kg emision per 1m3 of samples produced and cured)
[108] and [109] used"
1097,[81],M15 - 1days,40.48,12.9,17.62,11.83,8.33,3.6,1.67,3.6,1.37,0,0,0,,1.6,,,,,,450,1176,633,1809,2.62,2.56,154,8.75%,28.75%,63%,56,14,0.466666667,0.363636364,3.3,4.0,0.3,0,0,0,120.89,1,60,1,65,,,20.7808,,,,,,,,,,,,,,,,,,,,,,,,41,,146.6359333
1098,[81],M2 - 3days,40.48,12.9,17.62,11.83,8.33,3.6,1.67,3.6,1.37,0,0,0,,1.6,,,,,,350,1236,666,1902,2.62,2.56,140,8.75%,28.75%,63%,70,14,0.6,0.5,3.3,5.4,0.3,0,0,0,118.3,3,60,1,65,,,29.4675,,,,,,,,,,,,,,,,,,,,,,,,82,,201.9726
1099,[81],M3 - 3days,40.48,12.9,17.62,11.83,8.33,3.6,1.67,3.6,1.37,0,0,0,,1.6,,,,,,350,1236,666,1902,2.62,2.56,150,8.75%,28.75%,63%,60,14,0.6,0.4,3.3,5.4,0.3,0,0,0,120.15,3,60,1,65,,,22.8549,,,,,,,,,,,,,,,,,,,,,,,,83,,194.8486
1100,[81],M4 - 3days,40.48,12.9,17.62,11.83,8.33,3.6,1.67,3.6,1.37,0,0,0,,1.6,,,,,,350,1220,657,1877,2.62,2.56,165,8.75%,28.75%,63%,60,14,0.642857143,0.363636364,3.3,5.4,0.4,0,0,0,129.525,3,60,1,65,,,28.3076,,,,,,,,,,,,,,,,,,,,,,,,89,,200.1286
1101,[81],M5 - 3days,40.48,12.9,17.62,11.83,8.33,3.6,1.67,3.6,1.37,0,0,0,,1.6,,,,,,350,1236,657,1893,2.62,2.56,154,8.75%,28.75%,63%,56,14,0.6,0.363636364,3.3,5.4,0.3,0,0,0,120.89,3,60,1,65,,,29.332,,,,,,,,,,,,,,,,,,,,,,,,85,,191.9558
1102,[81],M7 - 3days,40.48,12.9,17.62,11.83,8.33,3.6,1.67,3.6,1.37,0,0,0,,1.6,,,,,,400,1206,650,1856,2.62,2.56,140,8.75%,28.75%,63%,70,14,0.525,0.5,3.3,4.6,0.3,0,0,0,118.3,3,60,1,65,,,30.3498,,,,,,,,,,,,,,,,,,,,,,,,68,,201.7518
1103,[81],M8 - 3days,40.48,12.9,17.62,11.83,8.33,3.6,1.67,3.6,1.37,0,0,0,,1.6,,,,,,400,1206,650,1856,2.62,2.56,150,8.75%,28.75%,63%,60,14,0.525,0.4,3.3,4.6,0.3,0,0,0,120.15,3,60,1,65,,,33.4431,,,,,,,,,,,,,,,,,,,,,,,,72,,194.6278
1104,[81],M9 - 3days,40.48,12.9,17.62,11.83,8.33,3.6,1.67,3.6,1.37,0,0,0,,1.6,,,,,,400,1190,640,1830,2.62,2.56,165,8.75%,28.75%,63%,60,14,0.5625,0.363636364,3.3,4.6,0.3,0,0,0,129.525,3,60,1,65,,,17.8665,,,,,,,,,,,,,,,,,,,,,,,,80,,199.903
1105,[81],M10 - 3days,40.48,12.9,17.62,11.83,8.33,3.6,1.67,3.6,1.37,0,0,0,,1.6,,,,,,400,1206,650,1856,2.62,2.56,154,8.75%,28.75%,63%,56,14,0.525,0.363636364,3.3,4.6,0.3,0,0,0,120.89,3,60,1,65,,,18.5967,,,,,,,,,,,,,,,,,,,,,,,,73,,191.7782
1106,[81],M12 - 3days,40.48,12.9,17.62,11.83,8.33,3.6,1.67,3.6,1.37,0,0,0,,1.6,,,,,,450,1176,633,1809,2.62,2.56,140,8.75%,28.75%,63%,70,14,0.466666667,0.5,3.3,4.0,0.3,0,0,0,118.3,3,60,1,65,,,27.9955,,,,,,,,,,,,,,,,,,,,,,,,39,,201.5262
1107,[81],M13 - 3days,40.48,12.9,17.62,11.83,8.33,3.6,1.67,3.6,1.37,0,0,0,,1.6,,,,,,450,1176,633,1809,2.62,2.56,150,8.75%,28.75%,63%,60,14,0.466666667,0.4,3.3,4.0,0.3,0,0,0,120.15,3,60,1,65,,,34.3255,,,,,,,,,,,,,,,,,,,,,,,,44,,194.4022
1108,[81],M14 - 3days,40.48,12.9,17.62,11.83,8.33,3.6,1.67,3.6,1.37,0,0,0,,1.6,,,,,,450,1160,624,1784,2.62,2.56,165,8.75%,28.75%,63%,60,14,0.5,0.363636364,3.3,4.0,0.3,0,0,0,129.525,3,60,1,65,,,27.8665,,,,,,,,,,,,,,,,,,,,,,,,58,,199.6822
1109,[81],M15 - 3days,40.48,12.9,17.62,11.83,8.33,3.6,1.67,3.6,1.37,0,0,0,,1.6,,,,,,450,1176,633,1809,2.62,2.56,154,8.75%,28.75%,63%,56,14,0.466666667,0.363636364,3.3,4.0,0.3,0,0,0,120.89,3,60,1,65,,,28.0084,,,,,,,,,,,,,,,,,,,,,,,,41,,191.5526
1110,[81],M2 - 7days,40.48,12.9,17.62,11.83,8.33,3.6,1.67,3.6,1.37,0,0,0,,1.6,,,,,,350,1236,666,1902,2.62,2.56,140,8.75%,28.75%,63%,70,14,0.6,0.5,3.3,5.4,0.3,0,0,0,118.3,7,60,1,65,,,30.0774,,,,,,,,,,,,,,,,,,,,,,,,82,,291.8059333
1111,[81],M3 - 7days,40.48,12.9,17.62,11.83,8.33,3.6,1.67,3.6,1.37,0,0,0,,1.6,,,,,,350,1236,666,1902,2.62,2.56,150,8.75%,28.75%,63%,60,14,0.6,0.4,3.3,5.4,0.3,0,0,0,120.15,7,60,1,65,,,26.1133,,,,,,,,,,,,,,,,,,,,,,,,83,,284.6819333
1112,[81],M4 - 7days,40.48,12.9,17.62,11.83,8.33,3.6,1.67,3.6,1.37,0,0,0,,1.6,,,,,,350,1220,657,1877,2.62,2.56,165,8.75%,28.75%,63%,60,14,0.642857143,0.363636364,3.3,5.4,0.4,0,0,0,129.525,7,60,1,65,,,27.3,,,,,,,,,,,,,,,,,,,,,,,,89,,289.9619333
1113,[81],M5 - 7days,40.48,12.9,17.62,11.83,8.33,3.6,1.67,3.6,1.37,0,0,0,,1.6,,,,,,350,1236,657,1893,2.62,2.56,154,8.75%,28.75%,63%,56,14,0.6,0.363636364,3.3,5.4,0.3,0,0,0,120.89,7,60,1,65,,,30.0903,,,,,,,,,,,,,,,,,,,,,,,,85,,281.7891333
1114,[81],M7 - 7days,40.48,12.9,17.62,11.83,8.33,3.6,1.67,3.6,1.37,0,0,0,,1.6,,,,,,400,1206,650,1856,2.62,2.56,140,8.75%,28.75%,63%,70,14,0.525,0.5,3.3,4.6,0.3,0,0,0,118.3,7,60,1,65,,,35.2245,,,,,,,,,,,,,,,,,,,,,,,,68,,291.5851333
1115,[81],M8 - 7days,40.48,12.9,17.62,11.83,8.33,3.6,1.67,3.6,1.37,0,0,0,,1.6,,,,,,400,1206,650,1856,2.62,2.56,150,8.75%,28.75%,63%,60,14,0.525,0.4,3.3,4.6,0.3,0,0,0,120.15,7,60,1,65,,,37.7296,,,,,,,,,,,,,,,,,,,,,,,,72,,284.4611333
1116,[81],M9 - 7days,40.48,12.9,17.62,11.83,8.33,3.6,1.67,3.6,1.37,0,0,0,,1.6,,,,,,400,1190,640,1830,2.62,2.56,165,8.75%,28.75%,63%,60,14,0.5625,0.363636364,3.3,4.6,0.3,0,0,0,129.525,7,60,1,65,,,31.2705,,,,,,,,,,,,,,,,,,,,,,,,80,,289.7363333
1117,[81],M10 - 7days,40.48,12.9,17.62,11.83,8.33,3.6,1.67,3.6,1.37,0,0,0,,1.6,,,,,,400,1206,650,1856,2.62,2.56,154,8.75%,28.75%,63%,56,14,0.525,0.363636364,3.3,4.6,0.3,0,0,0,120.89,7,60,1,65,,,32.5876,,,,,,,,,,,,,,,,,,,,,,,,73,,281.6115333
1118,[81],M12 - 7days,40.48,12.9,17.62,11.83,8.33,3.6,1.67,3.6,1.37,0,0,0,,1.6,,,,,,450,1176,633,1809,2.62,2.56,140,8.75%,28.75%,63%,70,14,0.466666667,0.5,3.3,4.0,0.3,0,0,0,118.3,7,60,1,65,,,28.6068,,,,,,,,,,,,,,,,,,,,,,,,39,,291.3595333
1119,[81],M13 - 7days,40.48,12.9,17.62,11.83,8.33,3.6,1.67,3.6,1.37,0,0,0,,1.6,,,,,,450,1176,633,1809,2.62,2.56,150,8.75%,28.75%,63%,60,14,0.466666667,0.4,3.3,4.0,0.3,0,0,0,120.15,7,60,1,65,,,35.8178,,,,,,,,,,,,,,,,,,,,,,,,44,,284.2355333
1120,[81],M14 - 7days,40.48,12.9,17.62,11.83,8.33,3.6,1.67,3.6,1.37,0,0,0,,1.6,,,,,,450,1160,624,1784,2.62,2.56,165,8.75%,28.75%,63%,60,14,0.5,0.363636364,3.3,4.0,0.3,0,0,0,129.525,7,60,1,65,,,36.7117,,,,,,,,,,,,,,,,,,,,,,,,58,,289.5155333
1121,[81],M15 - 7days,40.48,12.9,17.62,11.83,8.33,3.6,1.67,3.6,1.37,0,0,0,,1.6,,,,,,450,1176,633,1809,2.62,2.56,154,8.75%,28.75%,63%,56,14,0.466666667,0.363636364,3.3,4.0,0.3,0,0,0,120.89,7,60,1,65,,,34.3523,,,,,,,,,,,,,,,,,,,,,,,,41,,281.3859333
1122,[81],M2 - 14days,40.48,12.9,17.62,11.83,8.33,3.6,1.67,3.6,1.37,0,0,0,,1.6,,,,,,350,1236,666,1902,2.62,2.56,140,8.75%,28.75%,63%,70,14,0.6,0.5,3.3,5.4,0.3,0,0,0,118.3,14,60,1,65,,,28.9227,,,,,,,,,,,,,,,,,,,,,,,,82,,449.0142667
1123,[81],M3 - 14days,40.48,12.9,17.62,11.83,8.33,3.6,1.67,3.6,1.37,0,0,0,,1.6,,,,,,350,1236,666,1902,2.62,2.56,150,8.75%,28.75%,63%,60,14,0.6,0.4,3.3,5.4,0.3,0,0,0,120.15,14,60,1,65,,,26.4292,,,,,,,,,,,,,,,,,,,,,,,,83,,441.8902667
1124,[81],M4 - 14days,40.48,12.9,17.62,11.83,8.33,3.6,1.67,3.6,1.37,0,0,0,,1.6,,,,,,350,1220,657,1877,2.62,2.56,165,8.75%,28.75%,63%,60,14,0.642857143,0.363636364,3.3,5.4,0.4,0,0,0,129.525,14,60,1,65,,,27.9113,,,,,,,,,,,,,,,,,,,,,,,,89,,447.1702667
1125,[81],M5 - 14days,40.48,12.9,17.62,11.83,8.33,3.6,1.67,3.6,1.37,0,0,0,,1.6,,,,,,350,1236,657,1893,2.62,2.56,154,8.75%,28.75%,63%,56,14,0.6,0.363636364,3.3,5.4,0.3,0,0,0,120.89,14,60,1,65,,,31.4342,,,,,,,,,,,,,,,,,,,,,,,,85,,438.9974667
1126,[81],M7 - 14days,40.48,12.9,17.62,11.83,8.33,3.6,1.67,3.6,1.37,0,0,0,,1.6,,,,,,400,1206,650,1856,2.62,2.56,140,8.75%,28.75%,63%,70,14,0.525,0.5,3.3,4.6,0.3,0,0,0,118.3,14,60,1,65,,,31.8639,,,,,,,,,,,,,,,,,,,,,,,,68,,448.7934667
1127,[81],M8 - 14days,40.48,12.9,17.62,11.83,8.33,3.6,1.67,3.6,1.37,0,0,0,,1.6,,,,,,400,1206,650,1856,2.62,2.56,150,8.75%,28.75%,63%,60,14,0.525,0.4,3.3,4.6,0.3,0,0,0,120.15,14,60,1,65,,,35.8396,,,,,,,,,,,,,,,,,,,,,,,,72,,441.6694667
1128,[81],M9 - 14days,40.48,12.9,17.62,11.83,8.33,3.6,1.67,3.6,1.37,0,0,0,,1.6,,,,,,400,1190,640,1830,2.62,2.56,165,8.75%,28.75%,63%,60,14,0.5625,0.363636364,3.3,4.6,0.3,0,0,0,129.525,14,60,1,65,,,36.4393,,,,,,,,,,,,,,,,,,,,,,,,80,,446.9446667
1129,[81],M10 - 14days,40.48,12.9,17.62,11.83,8.33,3.6,1.67,3.6,1.37,0,0,0,,1.6,,,,,,400,1206,650,1856,2.62,2.56,154,8.75%,28.75%,63%,56,14,0.525,0.363636364,3.3,4.6,0.3,0,0,0,120.89,14,60,1,65,,,36.7284,,,,,,,,,,,,,,,,,,,,,,,,73,,438.8198667
1130,[81],M12 - 14days,40.48,12.9,17.62,11.83,8.33,3.6,1.67,3.6,1.37,0,0,0,,1.6,,,,,,450,1176,633,1809,2.62,2.56,140,8.75%,28.75%,63%,70,14,0.466666667,0.5,3.3,4.0,0.3,0,0,0,118.3,14,60,1,65,,,28.7756,,,,,,,,,,,,,,,,,,,,,,,,39,,448.5678667
1131,[81],M13 - 14days,40.48,12.9,17.62,11.83,8.33,3.6,1.67,3.6,1.37,0,0,0,,1.6,,,,,,450,1176,633,1809,2.62,2.56,150,8.75%,28.75%,63%,60,14,0.466666667,0.4,3.3,4.0,0.3,0,0,0,120.15,14,60,1,65,,,35.6925,,,,,,,,,,,,,,,,,,,,,,,,44,,441.4438667
1132,[81],M14 - 14days,40.48,12.9,17.62,11.83,8.33,3.6,1.67,3.6,1.37,0,0,0,,1.6,,,,,,450,1160,624,1784,2.62,2.56,165,8.75%,28.75%,63%,60,14,0.5,0.363636364,3.3,4.0,0.3,0,0,0,129.525,14,60,1,65,,,35.2629,,,,,,,,,,,,,,,,,,,,,,,,58,,446.7238667
1133,[81],M15 - 14days,40.48,12.9,17.62,11.83,8.33,3.6,1.67,3.6,1.37,0,0,0,,1.6,,,,,,450,1176,633,1809,2.62,2.56,154,8.75%,28.75%,63%,56,14,0.466666667,0.363636364,3.3,4.0,0.3,0,0,0,120.89,14,60,1,65,,,34.8152,,,,,,,,,,,,,,,,,,,,,,,,41,,438.5942667
1134,[81],M2 - 28days,40.48,12.9,17.62,11.83,8.33,3.6,1.67,3.6,1.37,0,0,0,,1.6,,,,,,350,1236,666,1902,2.62,2.56,140,8.75%,28.75%,63%,70,14,0.6,0.5,3.3,5.4,0.3,0,0,0,118.3,28,60,1,65,,,28.7987,,,,,,,,,,,,,,,,,,,,,,,,82,,763.4309333
1135,[81],M3 - 28days,40.48,12.9,17.62,11.83,8.33,3.6,1.67,3.6,1.37,0,0,0,,1.6,,,,,,350,1236,666,1902,2.62,2.56,150,8.75%,28.75%,63%,60,14,0.6,0.4,3.3,5.4,0.3,0,0,0,120.15,28,60,1,65,,,22.9215,,,,,,,,,,,,,,,,,,,,,,,,83,,756.3069333
1136,[81],M4 - 28days,40.48,12.9,17.62,11.83,8.33,3.6,1.67,3.6,1.37,0,0,0,,1.6,,,,,,350,1220,657,1877,2.62,2.56,165,8.75%,28.75%,63%,60,14,0.642857143,0.363636364,3.3,5.4,0.4,0,0,0,129.525,28,60,1,65,,,22.7846,,,,,,,,,,,,,,,,,,,,,,,,89,,761.5869333
1137,[81],M5 - 28days,40.48,12.9,17.62,11.83,8.33,3.6,1.67,3.6,1.37,0,0,0,,1.6,,,,,,350,1236,657,1893,2.62,2.56,154,8.75%,28.75%,63%,56,14,0.6,0.363636364,3.3,5.4,0.3,0,0,0,120.89,28,60,1,65,,,31.7501,,,,,,,,,,,,,,,,,,,,,,,,85,,753.4141333
1138,[81],M7 - 28days,40.48,12.9,17.62,11.83,8.33,3.6,1.67,3.6,1.37,0,0,0,,1.6,,,,,,400,1206,650,1856,2.62,2.56,140,8.75%,28.75%,63%,70,14,0.525,0.5,3.3,4.6,0.3,0,0,0,118.3,28,60,1,65,,,30.5621,,,,,,,,,,,,,,,,,,,,,,,,68,,763.2101333
1139,[81],M8 - 28days,40.48,12.9,17.62,11.83,8.33,3.6,1.67,3.6,1.37,0,0,0,,1.6,,,,,,400,1206,650,1856,2.62,2.56,150,8.75%,28.75%,63%,60,14,0.525,0.4,3.3,4.6,0.3,0,0,0,120.15,28,60,1,65,,,34.9789,,,,,,,,,,,,,,,,,,,,,,,,72,,756.0861333
1140,[81],M9 - 28days,40.48,12.9,17.62,11.83,8.33,3.6,1.67,3.6,1.37,0,0,0,,1.6,,,,,,400,1190,640,1830,2.62,2.56,165,8.75%,28.75%,63%,60,14,0.5625,0.363636364,3.3,4.6,0.3,0,0,0,129.525,28,60,1,65,,,33.3728,,,,,,,,,,,,,,,,,,,,,,,,80,,761.3613333
1141,[81],M10 - 28days,40.48,12.9,17.62,11.83,8.33,3.6,1.67,3.6,1.37,0,0,0,,1.6,,,,,,400,1206,650,1856,2.62,2.56,154,8.75%,28.75%,63%,56,14,0.525,0.363636364,3.3,4.6,0.3,0,0,0,120.89,28,60,1,65,,,32.6325,,,,,,,,,,,,,,,,,,,,,,,,73,,753.2365333
1142,[81],M12 - 28days,40.48,12.9,17.62,11.83,8.33,3.6,1.67,3.6,1.37,0,0,0,,1.6,,,,,,450,1176,633,1809,2.62,2.56,140,8.75%,28.75%,63%,70,14,0.466666667,0.5,3.3,4.0,0.3,0,0,0,118.3,28,60,1,65,,,32.0327,,,,,,,,,,,,,,,,,,,,,,,,39,,762.9845333
1143,[81],M13 - 28days,40.48,12.9,17.62,11.83,8.33,3.6,1.67,3.6,1.37,0,0,0,,1.6,,,,,,450,1176,633,1809,2.62,2.56,150,8.75%,28.75%,63%,60,14,0.466666667,0.4,3.3,4.0,0.3,0,0,0,120.15,28,60,1,65,,,35.4215,,,,,,,,,,,,,,,,,,,,,,,,44,,755.8605333
1144,[81],M14 - 28days,40.48,12.9,17.62,11.83,8.33,3.6,1.67,3.6,1.37,0,0,0,,1.6,,,,,,450,1160,624,1784,2.62,2.56,165,8.75%,28.75%,63%,60,14,0.5,0.363636364,3.3,4.0,0.3,0,0,0,129.525,28,60,1,65,,,35.2846,,,,,,,,,,,,,,,,,,,,,,,,58,,761.1405333
1145,[81],M15 - 28days,40.48,12.9,17.62,11.83,8.33,3.6,1.67,3.6,1.37,0,0,0,,1.6,,,,,,450,1176,633,1809,2.62,2.56,154,8.75%,28.75%,63%,56,14,0.466666667,0.363636364,3.3,4.0,0.3,0,0,0,120.89,28,60,1,65,,,34.5442,,,,,,,,,,,,,,,,,,,,,,,,41,,753.0109333
1146,[82],8M Oven,47.6,21.4,7.8,11.9,1.8,0.7,0.82,2.8,1.88,0,0,0,,3.3,,550,,,,,838,600,1438,2.7,2.64,144,12.00%,30.00%,58%,95,8,0.434545455,0.659722222,2.5,2.6,0.3,0,0,0,148.12,1,65,0,24,,34.32,,,,,,34.32,,,,,,,,,,,,,,,,,,,,,144.8250667
1147,[82],10M Oven,47.6,21.4,7.8,11.9,1.8,0.7,0.82,2.8,1.88,0,0,0,,3.3,,550,,,,,838,600,1438,2.7,2.64,144,12.00%,30.00%,58%,95,10,0.434545455,0.659722222,2.5,2.6,0.3,0,0,0,140.52,1,65,0,24,,35.41,,,,,,35.41,,,,,,,,,,,,,,,,,,,,,159.3790667
1148,[82],12M Oven,47.6,21.4,7.8,11.9,1.8,0.7,0.82,2.8,1.88,0,0,0,,3.3,,550,,,,,838,600,1438,2.7,2.64,144,12.00%,30.00%,58%,95,12,0.434545455,0.659722222,2.5,2.6,0.2,0,0,0,132.92,1,65,0,24,,42.15,,,,,,42.15,,,,,,,,,,,,,,,,,,,,,173.9330667
1149,[82],14M Oven,47.6,21.4,7.8,11.9,1.8,0.7,0.82,2.8,1.88,0,0,0,,3.3,,550,,,,,838,600,1438,2.7,2.64,144,12.00%,30.00%,58%,95,14,0.434545455,0.659722222,2.5,2.6,0.2,0,0,0,125.32,1,65,0,24,,40.5,,,,,,40.5,,,,,,,,,,,,,,,,,,,,,188.4870667
1150,[82],8M Ambient,47.6,21.4,7.8,11.9,1.8,0.7,0.82,2.8,1.88,0,0,0,,3.3,,550,,,,,838,600,1438,2.7,2.64,144,12.00%,30.00%,58%,95,8,0.434545455,0.659722222,2.5,2.6,0.3,0,0,0,148.12,,25,,24,,35.4,,,,,,35.4,,,,,,,,,,,,,,,,,,,,,119.1584
1151,[82],10M Ambient,47.6,21.4,7.8,11.9,1.8,0.7,0.82,2.8,1.88,0,0,0,,3.3,,550,,,,,838,600,1438,2.7,2.64,144,12.00%,30.00%,58%,95,10,0.434545455,0.659722222,2.5,2.6,0.3,0,0,0,140.52,,25,,24,,36.9,,,,,,36.9,,,,,,,,,,,,,,,,,,,,,133.7124
1152,[82],12M Ambient,47.6,21.4,7.8,11.9,1.8,0.7,0.82,2.8,1.88,0,0,0,,3.3,,550,,,,,838,600,1438,2.7,2.64,144,12.00%,30.00%,58%,95,12,0.434545455,0.659722222,2.5,2.6,0.2,0,0,0,132.92,,25,,24,,41.7,,,,,,41.7,,,,,,,,,,,,,,,,,,,,,148.2664
1153,[82],14M Ambient,47.6,21.4,7.8,11.9,1.8,0.7,0.82,2.8,1.88,0,0,0,,3.3,,550,,,,,838,600,1438,2.7,2.64,144,12.00%,30.00%,58%,95,14,0.434545455,0.659722222,2.5,2.6,0.2,0,0,0,125.32,,25,,24,,38.5,,,,,,38.5,,,,,,,,,,,,,,,,,,,,,162.8204
1154,[83],T1,53.59,28.46,8.71,4.23,1.84,0.58,1.63,0.96,0,0,0,0,,0,,350,,,,,914,493,1406.767347,2.65,2.64,105,16.20%,34.72%,49%,52.5,15,0.45,0.5,2.1,4.0,0.2,0,0.02,7,76.734,1,70,0,24,,,,42.6,,,,,,,,,,,,,,,,,,,,,,,,,148.3099833
1155,[83],T2,53.59,28.46,8.71,4.23,1.84,0.58,1.63,0.96,0,0,0,0,,0,,350,,,,,990,534,1523.997959,2.65,2.64,128.3333333,16.20%,34.72%,49%,64.16666667,15,0.55,0.5,2.1,4.4,0.3,0,0.02,7,92.85266667,1,70,0,24,,,,43.7,,,,,,,,,,,,,,,,,,,,,,,,,170.6776902
1156,[83],T3,53.59,28.46,8.71,4.23,1.84,0.58,1.63,0.96,0,0,0,0,,0,,350,,,,,1066,575,1641.228571,2.65,2.64,151.6666667,16.20%,34.72%,49%,75.83333333,15,0.65,0.5,2.1,4.7,0.3,0,0.02,7,108.9713333,1,70,0,24,,,,43.5,,,,,,,,,,,,,,,,,,,,,,,,,193.0453972
1157,[83],T4,53.59,28.46,8.71,4.23,1.84,0.58,1.63,0.96,0,0,0,0,,0,,350,,,,,1143,616,1758.459184,2.65,2.64,175,16.20%,34.72%,49%,87.5,15,0.75,0.5,2.1,5.0,0.4,0,0.02,7,125.09,1,70,0,24,,,,42.9,,,,,,,,,,,,,,,,,,,,,,,,,215.4131041
1158,[83],T5,53.59,28.46,8.71,4.23,1.84,0.58,1.63,0.96,0,0,0,0,,0,,350,,,,,914,493,1406.767347,2.65,2.64,109.0384615,16.20%,34.72%,49%,48.46153846,15,0.45,0.444444445,2.1,4.0,0.2,0,0.02,7,77.10069231,1,70,0,24,,,,43.2,,,,,,,,,,,,,,,,,,,,,,,,,145.1236371
1159,[83],T6,53.59,28.46,8.71,4.23,1.84,0.58,1.63,0.96,0,0,0,0,,0,,350,,,,,990,534,1523.997959,2.65,2.64,133.2692308,16.20%,34.72%,49%,59.23076923,15,0.55,0.444444444,2.1,4.4,0.3,0,0.02,7,93.30084615,1,70,0,24,,,,43.6,,,,,,,,,,,,,,,,,,,,,,,,,166.7832671
1160,[83],T7,53.59,28.46,8.71,4.23,1.84,0.58,1.63,0.96,0,0,0,0,,0,,350,,,,,1066,575,1641.228571,2.65,2.64,157.5,16.20%,34.72%,49%,70,15,0.65,0.444444444,2.1,4.7,0.3,0,0.02,7,109.501,1,70,0,24,,,,44.5,,,,,,,,,,,,,,,,,,,,,,,,,188.4428971
1161,[83],T8,53.59,28.46,8.71,4.23,1.84,0.58,1.63,0.96,0,0,0,0,,0,,350,,,,,1143,616,1758.459184,2.65,2.64,181.7307692,16.20%,34.72%,49%,80.76923077,15,0.75,0.444444445,2.1,5.0,0.4,0,0.02,7,125.7011538,1,70,0,24,,,,43.8,,,,,,,,,,,,,,,,,,,,,,,,,210.1025271
1162,[83],T9,53.59,28.46,8.71,4.23,1.84,0.58,1.63,0.96,0,0,0,0,,0,,350,,,,,914,493,1406.767347,2.65,2.64,112.5,16.20%,34.72%,49%,45,15,0.45,0.4,2.1,4.0,0.2,0,0.02,7,77.415,1,70,0,24,,,,45.9,,,,,,,,,,,,,,,,,,,,,,,,,142.3924833
1163,[83],T10,53.59,28.46,8.71,4.23,1.84,0.58,1.63,0.96,0,0,0,0,,0,,350,,,,,990,534,1523.997959,2.65,2.64,137.5,16.20%,34.72%,49%,55,15,0.55,0.4,2.1,4.4,0.3,0,0.02,7,93.685,1,70,0,24,,,,46.3,,,,,,,,,,,,,,,,,,,,,,,,,163.4451902
1164,[83],T11,53.59,28.46,8.71,4.23,1.84,0.58,1.63,0.96,0,0,0,0,,0,,350,,,,,1066,575,1641.228571,2.65,2.64,162.5,16.20%,34.72%,49%,65,15,0.65,0.4,2.1,4.7,0.3,0,0.02,7,109.955,1,70,0,24,,,,47.4,,,,,,,,,,,,,,,,,,,,,,,,,184.4978971
1165,[83],T12,53.59,28.46,8.71,4.23,1.84,0.58,1.63,0.96,0,0,0,0,,0,,350,,,,,1143,616,1758.459184,2.65,2.64,187.5,16.20%,34.72%,49%,75,15,0.75,0.4,2.1,5.0,0.4,0,0.02,7,126.225,1,70,0,24,,,,46.8,,,,,,,,,,,,,,,,,,,,,,,,,205.5506041
1166,[83],T13,53.59,28.46,8.71,4.23,1.84,0.58,1.63,0.96,0,0,0,0,,0,,350,,,,,914,493,1406.767347,2.65,2.64,115.5,16.20%,34.72%,49%,42,15,0.45,0.363636364,2.1,4.0,0.2,0,0.02,7,77.6874,1,70,0,24,,,,44.9,,,,,,,,,,,,,,,,,,,,,,,,,140.0254833
1167,[83],T14,53.59,28.46,8.71,4.23,1.84,0.58,1.63,0.96,0,0,0,0,,0,,350,,,,,990,534,1523.997959,2.65,2.64,141.1666667,16.20%,34.72%,49%,51.33333333,15,0.55,0.363636364,2.1,4.4,0.3,0,0.02,7,94.01793333,1,70,0,24,,,,45.7,,,,,,,,,,,,,,,,,,,,,,,,,160.5521902
1168,[83],T15,53.59,28.46,8.71,4.23,1.84,0.58,1.63,0.96,0,0,0,0,,0,,350,,,,,1066,575,1641.228571,2.65,2.64,166.8333333,16.20%,34.72%,49%,60.66666667,15,0.65,0.363636364,2.1,4.7,0.3,0,0.02,7,110.3484667,1,70,0,24,,,,46.3,,,,,,,,,,,,,,,,,,,,,,,,,181.0788971
1169,[83],T16,53.59,28.46,8.71,4.23,1.84,0.58,1.63,0.96,0,0,0,0,,0,,350,,,,,1143,616,1758.459184,2.65,2.64,192.5,16.20%,34.72%,49%,70,15,0.75,0.363636364,2.1,5.0,0.4,0,0.02,7,126.679,1,70,0,24,,,,45.3,,,,,,,,,,,,,,,,,,,,,,,,,201.6056041
1170,[83],T17,53.59,28.46,8.71,4.23,1.84,0.58,1.63,0.96,0,0,0,0,,0,,350,,,,,1066.4,574.8285714,1641.228571,2.65,2.64,137.5,16.20%,34.72%,49%,55,5,0.55,0.4,2.1,4.7,0.3,0,0.02,7,115.685,1,60,0,24,,,,42.3,,,,,,,,,,,,,,,,,,,,,,,,,115.4612305
1171,[83],T18,53.59,28.46,8.71,4.23,1.84,0.58,1.63,0.96,0,0,0,0,,0,,350,,,,,1066.4,574.8285714,1641.228571,2.65,2.64,137.5,16.20%,34.72%,49%,55,5,0.55,0.4,2.1,4.7,0.3,0,0.02,7,115.685,1,70,0,24,,,,42.8,,,,,,,,,,,,,,,,,,,,,,,,,121.8778971
1172,[83],T19,53.59,28.46,8.71,4.23,1.84,0.58,1.63,0.96,0,0,0,0,,0,,350,,,,,1066.4,574.8285714,1641.228571,2.65,2.64,137.5,16.20%,34.72%,49%,55,5,0.55,0.4,2.1,4.7,0.3,0,0.02,7,115.685,1,80,0,24,,,,43.7,,,,,,,,,,,,,,,,,,,,,,,,,128.2945638
1173,[83],T20,53.59,28.46,8.71,4.23,1.84,0.58,1.63,0.96,0,0,0,0,,0,,350,,,,,1066.4,574.8285714,1641.228571,2.65,2.64,137.5,16.20%,34.72%,49%,55,5,0.55,0.4,2.1,4.7,0.3,0,0.02,7,115.685,1,90,0,24,,,,43.3,,,,,,,,,,,,,,,,,,,,,,,,,134.7112305
1174,[83],T21,53.59,28.46,8.71,4.23,1.84,0.58,1.63,0.96,0,0,0,0,,0,,350,,,,,1066.4,574.8285714,1641.228571,2.65,2.64,137.5,16.20%,34.72%,49%,55,10,0.55,0.4,2.1,4.7,0.3,0,0.02,7,104.685,1,60,0,24,,,,46.8,,,,,,,,,,,,,,,,,,,,,,,,,136.5262305
1175,[83],T22,53.59,28.46,8.71,4.23,1.84,0.58,1.63,0.96,0,0,0,0,,0,,350,,,,,1066.4,574.8285714,1641.228571,2.65,2.64,137.5,16.20%,34.72%,49%,55,10,0.55,0.4,2.1,4.7,0.3,0,0.02,7,104.685,1,70,0,24,,,,47.7,,,,,,,,,,,,,,,,,,,,,,,,,142.9428971
1176,[83],T23,53.59,28.46,8.71,4.23,1.84,0.58,1.63,0.96,0,0,0,0,,0,,350,,,,,1066.4,574.8285714,1641.228571,2.65,2.64,137.5,16.20%,34.72%,49%,55,10,0.55,0.4,2.1,4.7,0.3,0,0.02,7,104.685,1,80,0,24,,,,48.8,,,,,,,,,,,,,,,,,,,,,,,,,149.3595638
1177,[83],T24,53.59,28.46,8.71,4.23,1.84,0.58,1.63,0.96,0,0,0,0,,0,,350,,,,,1066.4,574.8285714,1641.228571,2.65,2.64,137.5,16.20%,34.72%,49%,55,10,0.55,0.4,2.1,4.7,0.3,0,0.02,7,104.685,1,90,0,24,,,,48.4,,,,,,,,,,,,,,,,,,,,,,,,,155.7762305
1178,[83],T25,53.59,28.46,8.71,4.23,1.84,0.58,1.63,0.96,0,0,0,0,,0,,350,,,,,1066.4,574.8285714,1641.228571,2.65,2.64,137.5,16.20%,34.72%,49%,55,15,0.55,0.4,2.1,4.7,0.3,0,0.02,7,93.685,1,60,0,24,,,,46.5,,,,,,,,,,,,,,,,,,,,,,,,,157.5912305
1179,[83],T26,53.59,28.46,8.71,4.23,1.84,0.58,1.63,0.96,0,0,0,0,,0,,350,,,,,1066.4,574.8285714,1641.228571,2.65,2.64,137.5,16.20%,34.72%,49%,55,15,0.55,0.4,2.1,4.7,0.3,0,0.02,7,93.685,1,70,0,24,,,,47,,,,,,,,,,,,,,,,,,,,,,,,,164.0078971
1180,[83],T27,53.59,28.46,8.71,4.23,1.84,0.58,1.63,0.96,0,0,0,0,,0,,350,,,,,1066.4,574.8285714,1641.228571,2.65,2.64,137.5,16.20%,34.72%,49%,55,15,0.55,0.4,2.1,4.7,0.3,0,0.02,7,93.685,1,80,0,24,,,,47.4,,,,,,,,,,,,,,,,,,,,,,,,,170.4245638
1181,[83],T28,53.59,28.46,8.71,4.23,1.84,0.58,1.63,0.96,0,0,0,0,,0,,350,,,,,1066.4,574.8285714,1641.228571,2.65,2.64,137.5,16.20%,34.72%,49%,55,15,0.55,0.4,2.1,4.7,0.3,0,0.02,7,93.685,1,90,0,24,,,,46.9,,,,,,,,,,,,,,,,,,,,,,,,,176.8412305
1182,[83],T29,53.59,28.46,8.71,4.23,1.84,0.58,1.63,0.96,0,0,0,0,,0,,350,,,,,1066.4,574.8285714,1641.228571,2.65,2.64,137.5,16.20%,34.72%,49%,55,20,0.55,0.4,2.1,4.7,0.2,0,0.02,7,82.685,1,60,0,24,,,,44.7,,,,,,,,,,,,,,,,,,,,,,,,,178.6562305
1183,[83],T30,53.59,28.46,8.71,4.23,1.84,0.58,1.63,0.96,0,0,0,0,,0,,350,,,,,1066.4,574.8285714,1641.228571,2.65,2.64,137.5,16.20%,34.72%,49%,55,20,0.55,0.4,2.1,4.7,0.2,0,0.02,7,82.685,1,70,0,24,,,,45.1,,,,,,,,,,,,,,,,,,,,,,,,,185.0728971
1184,[83],T31,53.59,28.46,8.71,4.23,1.84,0.58,1.63,0.96,0,0,0,0,,0,,350,,,,,1066.4,574.8285714,1641.228571,2.65,2.64,137.5,16.20%,34.72%,49%,55,20,0.55,0.4,2.1,4.7,0.2,0,0.02,7,82.685,1,80,0,24,,,,45.3,,,,,,,,,,,,,,,,,,,,,,,,,191.4895638
1185,[83],T32,53.59,28.46,8.71,4.23,1.84,0.58,1.63,0.96,0,0,0,0,,0,,350,,,,,1066.4,574.8285714,1641.228571,2.65,2.64,137.5,16.20%,34.72%,49%,55,20,0.55,0.4,2.1,4.7,0.2,0,0.02,7,82.685,1,90,0,24,,,,44.9,,,,,,,,,,,,,,,,,,,,,,,,,197.9062305
1186,[83],3rd GROUP 1,53.59,28.46,8.71,4.23,1.84,0.58,1.63,0.96,0,0,0,0,,0,,280,,,,,1204,649,1853,2.65,2.64,110,16.20%,34.72%,49%,44,10,0.55,0.4,2.1,6.6,0.3,0,0.02,5.6,83.748,1,80,0,24,,,,39.1,,,,,,,,,,,,,,,,,,,,,,,,,129.1380667
1187,[83],3rd GROUP 2,53.59,28.46,8.71,4.23,1.84,0.58,1.63,0.96,0,0,0,0,,0,,290,,,,,1204,649,1853,2.65,2.64,114,16.20%,34.72%,49%,46,10,0.551724138,0.403508772,2.1,6.4,0.3,0,0.02,5.8,87.0312,1,80,0,24,,,,39.7,,,,,,,,,,,,,,,,,,,,,,,,,132.5260667
1188,[83],3rd GROUP 3,53.59,28.46,8.71,4.23,1.84,0.58,1.63,0.96,0,0,0,0,,0,,300,,,,,1204,649,1853,2.65,2.64,118,16.20%,34.72%,49%,47,10,0.55,0.398305085,2.1,6.2,0.3,0,0.02,6,89.7144,1,80,0,24,,,,40.2,,,,,,,,,,,,,,,,,,,,,,,,,135.1480667
1189,[83],3rd GROUP 4,53.59,28.46,8.71,4.23,1.84,0.58,1.63,0.96,0,0,0,0,,0,,310,,,,,1204,649,1853,2.65,2.64,122,16.20%,34.72%,49%,49,10,0.551612903,0.401639344,2.1,6.0,0.3,0,0.02,6.2,92.9976,1,80,0,24,,,,41.1,,,,,,,,,,,,,,,,,,,,,,,,,138.5360667
1190,[83],F100C0,53.59,28.46,8.71,4.23,1.84,0.58,1.63,0.96,0,0,0,0,,0,,310,,,,,1204,649,1853,2.65,2.64,122,16.20%,34.72%,49%,48.85714286,10,0.551152074,0.400468384,2.1,6.0,0.3,0,0.02,6.2,92.982,1,80,0,24,43.3884,44.876,,41.405,43.3884,,,44.876,,45.6198,,,,,,,,,,,,,,,,,80,,138.4266381
1190_1,[83],F100C0,53.59,28.46,8.71,4.23,1.84,0.58,1.63,0.96,0,0,0,0,,0,,310,,,,,1204,649,1853,2.65,2.64,122,16.20%,34.72%,49%,48.85714286,10,0.551152074,0.400468384,2.1,6.0,0.3,0,0.02,6.2,92.982,1,80,0,24,,,,,,,,,,,,,,,,,,,,,,,,,,,80,,138.4266381
1191,[83],F95C05,52.091,27.3215,8.4275,7.1565,1.797,0.565,1.5865,0.912,0,0,0,0,,0,15.5,294.5,,,,,1204,649,1853,2.65,2.64,122,16.20%,34.72%,49%,48.85714286,10,0.551152074,0.400468384,2.1,6.0,0.3,0,0.02,6.2,92.982,1,80,0,24,44.876,47.8512,,44.6281,44.876,,,47.8512,,50.0826,,,,,,,,,,,,,,,,,74,,151.3846381
1191_1,[83],F95C05,52.091,27.3215,8.4275,7.1565,1.797,0.565,1.5865,0.912,0,0,0,0,,0,15.5,294.5,,,,,1204,649,1853,2.65,2.64,122,16.20%,34.72%,49%,48.85714286,10,0.551152074,0.400468384,2.1,6.0,0.3,0,0.02,6.2,92.982,1,80,0,24,,,,,,,,,,,,,,,,,,,,,,,,,,,74,,151.3846381
1192,[83],F90C10,50.592,26.183,8.145,10.083,1.754,0.55,1.543,0.864,0,0,0,0,,0,31,279,,,,,1204,649,1853,2.65,2.64,122,16.20%,34.72%,49%,48.85714286,10,0.551152074,0.400468384,2.1,6.0,0.3,0,0.02,6.2,92.982,1,80,0,24,52.562,55.0413,,50.8264,52.562,,,55.0413,,58.0165,,,,,,,,,,,,,,,,,65,,164.3426381
1192_1,[83],F90C10,50.592,26.183,8.145,10.083,1.754,0.55,1.543,0.864,0,0,0,0,,0,31,279,,,,,1204,649,1853,2.65,2.64,122,16.20%,34.72%,49%,48.85714286,10,0.551152074,0.400468384,2.1,6.0,0.3,0,0.02,6.2,92.982,1,80,0,24,,,,,,,,,,,,,,,,,,,,,,,,,,,65,,164.3426381
1193,[83],F85C15,49.093,25.0445,7.8625,13.0095,1.711,0.535,1.4995,0.816,0,0,0,0,,0,46.5,263.5,,,,,1204,649,1853,2.65,2.64,122,16.20%,34.72%,49%,48.85714286,10,0.551152074,0.400468384,2.1,6.0,0.3,0,0.02,6.2,92.982,1,80,0,24,58.5124,60.4959,,57.7686,58.5124,,,60.4959,,61.7355,,,,,,,,,,,,,,,,,59,,177.3006381
1193_1,[83],F85C15,49.093,25.0445,7.8625,13.0095,1.711,0.535,1.4995,0.816,0,0,0,0,,0,46.5,263.5,,,,,1204,649,1853,2.65,2.64,122,16.20%,34.72%,49%,48.85714286,10,0.551152074,0.400468384,2.1,6.0,0.3,0,0.02,6.2,92.982,1,80,0,24,,,,,,,,,,,,,,,,,,,,,,,,,,,59,,177.3006381
1194,[83],F80C20,47.594,23.906,7.58,15.936,1.668,0.52,1.456,0.768,0,0,0,0,,0,62,248,,,,,1204,649,1853,2.65,2.64,122,16.20%,34.72%,49%,48.85714286,10,0.551152074,0.400468384,2.1,6.0,0.3,0,0.02,6.2,92.982,1,80,0,24,64.2149,64.7107,,63.2231,64.2149,,,64.7107,,65.7025,,,,,,,,,,,,,,,,,55,,190.2586381
1194_1,[83],F80C20,47.594,23.906,7.58,15.936,1.668,0.52,1.456,0.768,0,0,0,0,,0,62,248,,,,,1204,649,1853,2.65,2.64,122,16.20%,34.72%,49%,48.85714286,10,0.551152074,0.400468384,2.1,6.0,0.3,0,0.02,6.2,92.982,1,80,0,24,,,,,,,,,,,,,,,,,,,,,,,,,,,55,,190.2586381
1195,[83],F75C25,46.095,22.7675,7.2975,18.8625,1.625,0.505,1.4125,0.72,0,0,0,0,,0,77.5,232.5,,,,,1204,649,1853,2.65,2.64,122,16.20%,34.72%,49%,48.85714286,10,0.551152074,0.400468384,2.1,6.0,0.3,0,0.02,6.2,92.982,1,80,0,24,62.4793,63.719,,61.4876,62.4793,,,63.719,,64.4628,,,,,,,,,,,,,,,,,52,,203.2166381
1195_1,[83],F75C25,46.095,22.7675,7.2975,18.8625,1.625,0.505,1.4125,0.72,0,0,0,0,,0,77.5,232.5,,,,,1204,649,1853,2.65,2.64,122,16.20%,34.72%,49%,48.85714286,10,0.551152074,0.400468384,2.1,6.0,0.3,0,0.02,6.2,92.982,1,80,0,24,,,,,,,,,,,,,,,,,,,,,,,,,,,52,,203.2166381
1196,[83],F70C30,44.596,21.629,7.015,21.789,1.582,0.49,1.369,0.672,0,0,0,0,,0,93,217,,,,,1204,649,1853,2.65,2.64,122,16.20%,34.72%,49%,48.85714286,10,0.551152074,0.400468384,2.1,6.0,0.3,0,0.02,6.2,92.982,1,80,0,24,61.2397,61.7355,,60.4959,61.2397,,,61.7355,,62.4793,,,,,,,,,,,,,,,,,50,,216.1746381
1196_1,[83],F70C30,44.596,21.629,7.015,21.789,1.582,0.49,1.369,0.672,0,0,0,0,,0,93,217,,,,,1204,649,1853,2.65,2.64,122,16.20%,34.72%,49%,48.85714286,10,0.551152074,0.400468384,2.1,6.0,0.3,0,0.02,6.2,92.982,1,80,0,24,,,,,,,,,,,,,,,,,,,,,,,,,,,50,,216.1746381
1197,[84],G100C0,53.01,27.89,8.71,4.23,1.84,0.58,1.63,0.96,0,0,0,0,,1.15,,310,,,,,1204,649,1853,2.7,2.54,114,16.20%,34.72%,49%,57,10,0.551612903,0.5,2.1,6.0,0.3,0,0.02,6.2,93.8712,1,80,,24,,,,,,,,,,,,47,,,,,,,,,,,,,,,,,141.7840667
1198,[84],G90C10,49.896,25.57,8.266,10.253,1.754,0.55,1.543,1.133,0,0,0,0,,1.035,31,279,,,,,1204,649,1853,2.7,2.54,114,16.20%,34.72%,49%,57,10,0.551612903,0.5,2.1,6.0,0.3,0,0.02,6.2,93.8712,1,80,,24,52.314,54.5455,,50.5785,52.314,,,54.5455,,57.7686,,60,,,,,,,,,,,,,,,,,167.7000667
1199,[84],G80C20,46.782,23.25,7.822,16.276,1.668,0.52,1.456,1.306,0,0,0,0,,0.92,62,248,,,,,1204,649,1853,2.7,2.54,114,16.20%,34.72%,49%,57,10,0.551612903,0.5,2.1,6.0,0.3,0,0.02,6.2,93.8712,1,80,,24,63.719,64.2149,,62.9752,63.719,,,64.2149,,65.2066,,66.5,,,,,,,,,,,,,,,,,193.6160667
1200,[84],G70C30,43.668,20.93,7.378,22.299,1.582,0.49,1.369,1.479,0,0,0,0,,0.805,93,217,,,,,1204,649,1853,2.7,2.54,114,16.20%,34.72%,49%,57,10,0.551612903,0.5,2.1,6.0,0.3,0,0.02,6.2,93.8712,1,80,,24,60.9917,61.4876,,60.2479,60.9917,,,61.4876,,61.9835,,63,,,,,,,,,,,,,,,,,219.5320667
1201,[85],T1,37.6845,14.9325,17.8615,20.516,2.3995,0.874,0.6905,5.0415,0,0,0,0,,0,15.9,302.1,,,,,1230,662,1892,2.54,2.58,125,16.20%,34.72%,49%,50,5,0.550314465,0.4,2.1,5.9,0.3,0,0.02,6.36,105.166,1,60,,24,48.36,,,,48.36,,,,,,,,,,,,,,,,,,,,,,,,122.2111333
1202,[85],T2,37.6845,14.9325,17.8615,20.516,2.3995,0.874,0.6905,5.0415,0,0,0,0,,0,15.9,302.1,,,,,1230,662,1892,2.54,2.58,125,16.20%,34.72%,49%,50,10,0.550314465,0.4,2.1,5.9,0.3,0,0.02,6.36,95.166,1,70,,24,54.79,,,,54.79,,,,,,,,,,,,,,,,,,,,,,,,147.7778
1203,[85],T3,37.6845,14.9325,17.8615,20.516,2.3995,0.874,0.6905,5.0415,0,0,0,0,,0,15.9,302.1,,,,,1230,662,1892,2.54,2.58,125,16.20%,34.72%,49%,50,15,0.550314465,0.4,2.1,5.9,0.3,0,0.02,6.36,85.166,1,80,,24,56.37,,,,56.37,,,,,,,,,,,,,,,,,,,,,,,,173.3444667
1204,[85],T4,37.6845,14.9325,17.8615,20.516,2.3995,0.874,0.6905,5.0415,0,0,0,0,,0,15.9,302.1,,,,,1230,662,1892,2.54,2.58,125,16.20%,34.72%,49%,50,20,0.550314465,0.4,2.1,5.9,0.2,0,0.02,6.36,75.166,1,90,,24,55.69,,,,55.69,,,,,,,,,,,,,,,,,,,,,,,,198.9111333
1205,[85],T5,36.739,14.385,17.163,22.922,2.319,0.858,0.701,4.913,0,0,0,0,,0,31.8,286.2,,,,,1230,662,1892,2.54,2.58,125,16.20%,34.72%,49%,50,5,0.550314465,0.4,2.1,5.9,0.3,0,0.02,6.36,105.166,1,70,,24,54.31,,,,54.31,,,,,,,,,,,,,,,,,,,,,,,,141.9202
1206,[85],T6,36.739,14.385,17.163,22.922,2.319,0.858,0.701,4.913,0,0,0,0,,0,31.8,286.2,,,,,1230,662,1892,2.54,2.58,125,16.20%,34.72%,49%,50,10,0.550314465,0.4,2.1,5.9,0.3,0,0.02,6.36,95.166,1,60,,24,55.24,,,,55.24,,,,,,,,,,,,,,,,,,,,,,,,154.6535333
1207,[85],T7,36.739,14.385,17.163,22.922,2.319,0.858,0.701,4.913,0,0,0,0,,0,31.8,286.2,,,,,1230,662,1892,2.54,2.58,125,16.20%,34.72%,49%,50,15,0.550314465,0.4,2.1,5.9,0.3,0,0.02,6.36,85.166,1,90,,24,59.57,,,,59.57,,,,,,,,,,,,,,,,,,,,,,,,193.0535333
1208,[85],T8,36.739,14.385,17.163,22.922,2.319,0.858,0.701,4.913,0,0,0,0,,0,31.8,286.2,,,,,1230,662,1892,2.54,2.58,125,16.20%,34.72%,49%,50,20,0.550314465,0.4,2.1,5.9,0.2,0,0.02,6.36,75.166,1,80,,24,57.94,,,,57.94,,,,,,,,,,,,,,,,,,,,,,,,205.7868667
1209,[85],T9,35.7935,13.8375,16.4645,25.328,2.2385,0.842,0.7115,4.7845,0,0,0,0,,0,47.7,270.3,,,,,1230,662,1892,2.54,2.58,125,16.20%,34.72%,49%,50,5,0.550314465,0.4,2.1,5.9,0.3,0,0.02,6.36,105.166,1,80,,24,57.06,,,,57.06,,,,,,,,,,,,,,,,,,,,,,,,161.6292667
1210,[85],T10,35.7935,13.8375,16.4645,25.328,2.2385,0.842,0.7115,4.7845,0,0,0,0,,0,47.7,270.3,,,,,1230,662,1892,2.54,2.58,125,16.20%,34.72%,49%,50,10,0.550314465,0.4,2.1,5.9,0.3,0,0.02,6.36,95.166,1,90,,24,60.24,,,,60.24,,,,,,,,,,,,,,,,,,,,,,,,187.1959333
1211,[85],T11,35.7935,13.8375,16.4645,25.328,2.2385,0.842,0.7115,4.7845,0,0,0,0,,0,47.7,270.3,,,,,1230,662,1892,2.54,2.58,125,16.20%,34.72%,49%,50,15,0.550314465,0.4,2.1,5.9,0.3,0,0.02,6.36,85.166,1,60,,24,55.76,,,,55.76,,,,,,,,,,,,,,,,,,,,,,,,187.0959333
1212,[85],T12,35.7935,13.8375,16.4645,25.328,2.2385,0.842,0.7115,4.7845,0,0,0,0,,0,47.7,270.3,,,,,1230,662,1892,2.54,2.58,125,16.20%,34.72%,49%,50,20,0.550314465,0.4,2.1,5.9,0.2,0,0.02,6.36,75.166,1,70,,24,59.53,,,,59.53,,,,,,,,,,,,,,,,,,,,,,,,212.6626
1213,[85],T13,34.848,13.29,15.766,27.734,2.158,0.826,0.722,4.656,0,0,0,0,,0,63.6,254.4,,,,,1230,662,1892,2.54,2.58,125,16.20%,34.72%,49%,50,5,0.550314465,0.4,2.1,5.9,0.3,0,0.02,6.36,105.166,1,90,,24,57.69,,,,57.69,,,,,,,,,,,,,,,,,,,,,,,,181.3383333
1214,[85],T14,34.848,13.29,15.766,27.734,2.158,0.826,0.722,4.656,0,0,0,0,,0,63.6,254.4,,,,,1230,662,1892,2.54,2.58,125,16.20%,34.72%,49%,50,10,0.550314465,0.4,2.1,5.9,0.3,0,0.02,6.36,95.166,1,80,,24,63.67,,,,63.67,,,,,,,,,,,,,,,,,,,,,,,,194.0716667
1215,[85],T15,34.848,13.29,15.766,27.734,2.158,0.826,0.722,4.656,0,0,0,0,,0,63.6,254.4,,,,,1230,662,1892,2.54,2.58,125,16.20%,34.72%,49%,50,15,0.550314465,0.4,2.1,5.9,0.3,0,0.02,6.36,85.166,1,70,,24,64.39,,,,64.39,,,,,,,,,,,,,,,,,,,,,,,,206.805
1216,[85],T16,34.848,13.29,15.766,27.734,2.158,0.826,0.722,4.656,0,0,0,0,,0,63.6,254.4,,,,,1230,662,1892,2.54,2.58,125,16.20%,34.72%,49%,50,20,0.550314465,0.4,2.1,5.9,0.2,0,0.02,6.36,75.166,1,60,,24,56.02,,,,56.02,,,,,,,,,,,,,,,,,,,,,,,,219.5383333
1217,[86],A35 S00,53.71,27.2,11.7,1.9,0,0.36,0.54,0.3,1.62,0.71,0,0,,0.68,,400,,,,,1218,655.9,1873.9,,,100,11.50%,30.00%,59%,40,14,0.35,0.4,2.6,4.7,0.2,0,0.015,6,79.7,,25,,24,,26,,,,,,,,,,,,,,,,,,,,32.5,,41.1,,,,,100.77072
1218,[86],A35 S10,51.335,25.705,10.582,6.255,0,0.355,0.524,0.632,1.504,0.685,0,0,,0.851,,360,40,,,,1218,655.9,1873.9,,,100,11.50%,30.00%,59%,40,14,0.35,0.4,2.6,4.7,0.2,6,0.015,6,85.7,,25,,24,,26.64,,,,,,,,,,,,,,,,,,,,33.3,,43,,,,,102.69072
1219,[86],A40 P06,51.71346939,25.82244898,11.14897959,5.67755102,0.159183673,0.368571429,0.506938776,0.434693878,1.520816327,0.666530612,0,0,,0.760816327,24,368,,,,,1209,651,1860,,,114.3,11.50%,30.00%,59%,45.7,14,0.408163265,0.399825022,2.6,4.7,0.2,0,0,0,86.9735,,25,,24,,34.56,,,,,,,,,,,,,,,,,,,,43.2,,52.1,,,,,120.71668
1220,[86],A40 P08,51.15235294,25.43529412,10.99411765,6.739215686,0.203921569,0.370980392,0.497647059,0.47254902,1.492941176,0.654313725,0,0,,0.783529412,32,376,,,,,1209,651,1860,,,114.3,11.50%,30.00%,59%,45.7,14,0.392156863,0.399825022,2.6,4.6,0.2,0,0.009607843,3.92,89.3255,,25,,24,,27.52,,,,,,,,,,,,,,,,,,,,34.4,,38,,,,,134.83828
1221,[86],A35 P06,51.7534,25.85,11.16,5.602,0.156,0.3684,0.5076,0.432,1.5228,0.6674,0,0,,0.7592,24,376,,,,,1218,655.9,1873.9,,,100,11.50%,30.00%,59%,40,14,0.35,0.4,2.6,4.7,0.2,6,0.015,6,85.7,,25,,24,,28.24,,,,,,,,,,,,,,,,,,,,35.3,,47.4,,,,,120.83472
1222,[87],A40 S00,53.71,27.2,11.7,1.9,0,0.36,0.54,0.3,1.62,0.71,0,0,,0.68,,400,,,,,1209,651,1860,,,114.3,11.50%,30.00%,59%,45.7,14,0.4,0.399825022,2.6,4.7,0.2,0,0,0,86.9735,,25,,24,,20.48,,,,,,,,,,,,,,,,,,,,25.6,,33.4,,,,,100.68468
1223,[87],A40 S10,51.335,25.705,10.582,6.255,0,0.355,0.524,0.632,1.504,0.685,0,0,,0.851,,360,40,,,,1209,651,1860,,,114.3,11.50%,30.00%,59%,45.7,14,0.4,0.399825022,2.6,4.7,0.2,0,0,0,86.9735,,25,,24,,30.64,,,,,,,,,,,,,,,,,,,,38.3,,45.5,,,,,102.60468
1224,[87],A40 S15,50.1475,24.9575,10.023,8.4325,0,0.3525,0.516,0.798,1.446,0.6725,0,0,,0.9365,,340,60,,,,1209,651,1860,,,114.3,11.50%,30.00%,59%,45.7,14,0.4,0.399825022,2.6,4.7,0.2,0,0,0,86.9735,,25,,24,,37.28,,,,,,,,,,,,,,,,,,,,46.6,,53.3,,,,,103.56468
1227,[88],Ms1,58,27.5,5,3.6,1.91,2,0,1.8,0,0,0,0,,0,,420,,,,,1061,710,1771,2.83,2.64,168,15.90%,31.40%,53%,67.2,16,0.56,0.4,2.0,4.2,0.3,12.6,0,0,125.328,1,60,0,24,,20,,,,,,,,,,,,,,,,,,,,25,,,,,,,175.4794533
1228,[88],Ms2,58,27.5,5,3.6,1.91,2,0,1.8,0,0,0,0,,0,,500,,,,,928.5,621.85,1550.35,2.83,2.64,217.85,15.90%,31.40%,53%,87.14,16,0.60998,0.4,2.0,3.1,0.3,15,0,0,161.17735,1,60,0,24,,23.2,,,,,,,,,,,,,,,,,,,,29,,,,,,,217.1247973
1229,[88],Ms3,58,27.5,5,3.6,1.91,2,0,1.8,0,0,0,0,,0,,550,,,,,800,535.75,1335.75,2.83,2.64,239.64,15.90%,31.40%,53%,95.85,16,0.609981818,0.399974962,2.0,2.4,0.3,16.5,0,0,177.29628,1,60,0,24,,29.6,,,,,,,,,,,,,,,,,,,,37,,,,,,,234.8140933
1230,[88],Ms4,58,27.5,5,3.6,1.91,2,0,1.8,0,0,0,0,,0,,640,,,,,773,434.8,1207.8,2.83,2.64,274.28,15.90%,31.40%,53%,109.7,16,0.59996875,0.399956249,2.0,1.9,0.3,12.8,0,0,196.83756,1,60,0,24,,31.2,,,,,,,,,,,,,,,,,,,,39,,,,,,,264.0048933
1231,[89],10C1,46.78,22.52,9.15,2.24,1.33,0.89,4.09,0.9,1.05,0.17,0,0,0.05,3.57,,391,,,,,1111,721,1832,2.7,2.6,92,12.80%,25.50%,62%,75,7.5,0.427109974,0.815217391,2.0,4.7,0.3,0,0,0,109.264,28,70,,65,22.5717,21.829,11.4587,,22.5717,,,21.829,,,,,,,,,,,,,,,,,,,16.7432,,895.0651
1232,[89],10C2,46.78,22.52,9.15,2.24,1.33,0.89,4.09,0.9,1.05,0.17,0,0,0.05,3.57,,380,,,,,1111,721,1832,2.7,2.6,89,12.80%,25.50%,62%,73,7.5,0.426315789,0.820224719,2.0,4.8,0.3,0,0,0,106.013,28,70,,65,15.4909,16.6001,11.0445,,15.4909,,,16.6001,,,,,,,,,,,,,,,,,,,143.7185,,892.7921
1233,[89],10C3,46.78,22.52,9.15,2.24,1.33,0.89,4.09,0.9,1.05,0.17,0,0,0.05,3.57,,371,,,,,1111,721,1832,2.7,2.6,87,12.80%,25.50%,62%,72,7.5,0.428571429,0.827586207,2.0,4.9,0.3,0,0,0,104.079,28,70,,65,12.8526,12.4803,8.40817,,12.8526,,,12.4803,,,,,,,,,,,,,,,,,,,164.216,,891.4616
1234,[89],10C4,46.78,22.52,9.15,2.24,1.33,0.89,4.09,0.9,1.05,0.17,0,0,0.05,3.57,,367,,,,,1145,742,1887,2.7,2.6,86,12.80%,25.50%,62%,71,7.5,0.427792916,0.825581395,2.0,5.1,0.3,0,0,0,102.762,28,70,,65,21.0857,18.8635,13.308,,21.0857,,,18.8635,,,,,,,,,,,,,,,,,,,3.77142,,890.7751
1235,[89],10C5,46.78,22.52,9.15,2.24,1.33,0.89,4.09,0.9,1.05,0.17,0,0,0.05,3.57,,357,,,,,1145,742,1887,2.7,2.6,84,12.80%,25.50%,62%,69,7.5,0.428571429,0.821428571,2.0,5.3,0.3,0,0,0,100.128,28,70,,65,14.7438,16.2253,10.6697,,14.7438,,,16.2253,,,,,,,,,,,,,,,,,,,38.1661,,888.8661
1236,[89],10C6,46.78,22.52,9.15,2.24,1.33,0.89,4.09,0.9,1.05,0.17,0,0,0.05,3.57,,348,,,,,1145,742,1887,2.7,2.6,82,12.80%,25.50%,62%,67,7.5,0.42816092,0.817073171,2.0,5.4,0.3,0,0,0,97.494,28,70,,65,13.2147,11.7314,7.65918,,13.2147,,,11.7314,,,,,,,,,,,,,,,,,,,70.706,,886.9611
1237,[89],10C7,46.78,22.52,9.15,2.24,1.33,0.89,4.09,0.9,1.05,0.17,0,0,0.05,3.57,,355,,,,,1160,753,1913,2.7,2.6,84,12.80%,25.50%,62%,69,7.5,0.430985915,0.821428571,2.0,5.4,0.3,0,0,0,100.128,28,70,,65,18.8496,20.3272,12.9217,,18.8496,,,20.3272,,,,,,,,,,,,,,,,,,,3.77731,,888.9829
1238,[89],10C8,46.78,22.52,9.15,2.24,1.33,0.89,4.09,0.9,1.05,0.17,0,0,0.05,3.57,,346,,,,,1160,753,1913,2.7,2.6,81,12.80%,25.50%,62%,67,7.5,0.427745665,0.827160494,2.0,5.5,0.3,0,0,0,96.877,28,70,,65,15.0983,16.5798,9.54465,,15.0983,,,16.5798,,,,,,,,,,,,,,,,,,,15.9409,,886.7179
1239,[89],10C9,46.78,22.52,9.15,2.24,1.33,0.89,4.09,0.9,1.05,0.17,0,0,0.05,3.57,,337,,,,,1160,753,1913,2.7,2.6,79,12.80%,25.50%,62%,65,7.5,0.427299703,0.82278481,2.0,5.7,0.3,0,0,0,94.243,28,70,,65,13.2046,10.2397,8.01941,,13.2046,,,10.2397,,,,,,,,,,,,,,,,,,,31.8171,,884.8129
1240,[89],8C1,43.31753149,20.27337531,7.400856423,10.49420655,2.446347607,0.921838791,3.461183879,1.071133501,0.974382872,0.136171285,0,0,0.141536524,3.337178841,,318,79,,,,1111,721,1832,2.7,2.6,93,12.80%,25.50%,62%,77,7.5,0.428211587,0.827956989,2.0,4.6,0.3,0,0,0,111.281,,20,,24,24.0438,38.8586,8.11786,,24.0438,,,38.8586,,,,,,,,,,,,,,,,,,,34.6022,,91.8901
1241,[89],8C2,43.30901554,20.26784974,7.396554404,10.51450777,2.449093264,0.921917098,3.459637306,1.071554404,0.974196891,0.136088083,0,0,0.141761658,3.336606218,,309,77,,,,1111,721,1832,2.7,2.6,91,12.80%,25.50%,62%,75,7.5,0.430051813,0.824175824,2.0,4.7,0.3,0,0,0,108.647,,20,,24,23.6128,38.4302,6.57833,,23.6128,,,38.4302,,,,,,,,,,,,,,,,,,,115.287,,89.8811
1242,[89],8C3,43.30925532,20.26800532,7.396675532,10.51393617,2.449015957,0.921914894,3.459680851,1.071542553,0.974202128,0.136090426,0,0,0.141755319,3.33662234,,301,75,,,,1111,721,1832,2.7,2.6,89,12.80%,25.50%,62%,73,7.5,0.430851064,0.820224719,2.0,4.9,0.3,0,0,0,106.013,,20,,24,21.7029,37.6314,6.14739,,21.7029,,,37.6314,,,,,,,,,,,,,,,,,,,49.6909,,87.8761
1243,[89],8C4,43.31896458,20.27430518,7.401580381,10.49079019,2.445885559,0.921825613,3.461444142,1.07106267,0.974414169,0.136185286,0,0,0.141498638,3.337275204,,294,73,,,,1111,721,1832,2.7,2.6,86,12.80%,25.50%,62%,71,7.5,0.427792916,0.825581395,2.0,5.0,0.3,0,0,0,102.762,,20,,24,18.3116,30.9016,4.60786,,18.3116,,,30.9016,,,,,,,,,,,,,,,,,,,191.461,,85.5151
1244,[89],8C5,43.29043956,20.2557967,7.38717033,10.55879121,2.455082418,0.922087912,3.456263736,1.072472527,0.973791209,0.135906593,0,0,0.142252747,3.335357143,,291,73,,,,1145,742,1887,2.7,2.6,85,12.80%,25.50%,62%,70,7.5,0.425824176,0.823529412,2.0,5.2,0.3,0,0,0,101.445,,20,,24,23.8589,40.5231,6.44899,,23.8589,,,40.5231,,,,,,,,,,,,,,,,,,,59.7318,,84.8326
1245,[89],8C6,43.29016949,20.25562147,7.387033898,10.55943503,2.455169492,0.922090395,3.456214689,1.072485876,0.973785311,0.135903955,0,0,0.142259887,3.335338983,,283,71,,,,1145,742,1887,2.7,2.6,83,12.80%,25.50%,62%,68,7.5,0.426553672,0.819277108,2.0,5.3,0.3,0,0,0,98.811,,20,,24,20.8303,35.2748,4.53656,,20.8303,,,35.2748,,,,,,,,,,,,,,,,,,,65.4169,,82.8276
1246,[89],8C7,43.3,20.262,7.392,10.536,2.452,0.922,3.458,1.072,0.974,0.136,0,0,0.142,3.336,,276,69,,,,1145,742,1887,2.7,2.6,81,12.80%,25.50%,62%,67,7.5,0.428985507,0.827160494,2.0,5.5,0.3,0,0,0,96.877,,20,,24,17.4339,30.0265,4.1031,,17.4339,,,30.0265,,,,,,,,,,,,,,,,,,,90.5464,,81.4011
1247,[89],8C8,43.30963989,20.26825485,7.396869806,10.51301939,2.448891967,0.921911357,3.459750693,1.071523546,0.974210526,0.136094183,0,0,0.141745152,3.336648199,,289,72,,,,1160,753,1913,2.7,2.6,85,12.80%,25.50%,62%,70,7.5,0.429362881,0.823529412,2.0,5.3,0.3,0,0,0,101.445,,20,,24,22.291,37.1083,6.36507,,22.291,,,37.1083,,,,,,,,,,,,,,,,,,,0,,84.8974
1248,[89],8C9,43.30991453,20.26843305,7.397008547,10.51236467,2.448803419,0.921908832,3.45980057,1.071509972,0.974216524,0.136096866,0,0,0.141737892,3.336666667,,281,70,,,,1160,753,1913,2.7,2.6,83,12.80%,25.50%,62%,68,7.5,0.43019943,0.819277108,2.0,5.5,0.3,0,0,0,98.811,,20,,24,22.2329,38.1614,6.30955,,22.2329,,,38.1614,,,,,,,,,,,,,,,,,,,19.917,,82.8924
