Repository: zcesclc/GP-and-ML-models-new

File: AAC concrete dataset large ratio.csv (part 9 of 11)
Fine Agg density (kg/m3),Total Na2SiO3 (kg in 1m3 of mix),Na2O (l),SiO2 (l),H2O,Total NaOH (kg in 1m3 mix),Concentration (M) NaOH,AL/B,SH/SS,Ms,Ag/B,W/B,Additional water (kg in 1m3 mix),Sp/B,Superplasticizer (kg in 1m3 mix),Total water (in solutions + additional) (kg in 1m3 mix),Initial curing time (day),Initial curing temp (C),Initial curing rest time (day),Final curing temp (C),7d CS,28d CS,1-d Cubic compressive strength (MPa),3-d Cubic compressive strength (MPa),7-d Cubic compressive strength (MPa),14-d Cubic compressive strength (MPa) ,21-d Cubic compressive strength (MPa),28-d Cubic compressive strength (MPa),56-d Cubic compressive strength (MPa),90-d Cubic compressive strength (MPa) ,180-d Cubic compressive strength (MPa),365-d Cubic compressive strength (MPa) ,1-d Cylindrical compressive strength (MPa),2-d Cylindrical compressive strength (MPa),3-d Cylindrical compressive strength (MPa),4-d Cylindrical compressive strength (MPa),5-d Cylindrical compressive strength (MPa),7-d Cylindrical compressive strength (MPa),12-d Cylindrical compressive strength (MPa),14-d Cylindrical compressive strength (MPa),21-d Cylindrical compressive strength (MPa),28-d Cylindrical compressive strength (MPa),56-d Cylindrical compressive strength (MPa) ,90-d Cylindrical compressive strength (MPa),180-d Cylindrical compressive strength (MPa) ,365-d Cylindrical compressive strength (MPa),Slump (mm),flowtable,"CO2 footprint
(kg emision per 1m3 of samples produced and cured)
[108] and [109] used"
1249,[89],8C10,43.32035088,20.27520468,7.402280702,10.48748538,2.445438596,0.921812865,3.461695906,1.070994152,0.974444444,0.13619883,0,0,0.141461988,3.337368421,,274,68,,,,1160,753,1913,2.7,2.6,81,12.80%,25.50%,62%,66,7.5,0.429824561,0.814814815,2.0,5.6,0.3,0,0,0,96.177,,20,,24,21.4342,34.0268,5.13786,,21.4342,,,34.0268,,,,,,,,,,,,,,,,,,,9.86133,,80.8914
1250,[89],8C11,43.28958084,20.25523952,7.386736527,10.56083832,2.455359281,0.922095808,3.456107784,1.07251497,0.973772455,0.135898204,0,0,0.142275449,3.335299401,,267,67,,,,1160,753,1913,2.7,2.6,79,12.80%,25.50%,62%,64,7.5,0.428143713,0.810126582,2.0,5.7,0.3,0,0,0,93.543,,20,,24,17.302,32.1143,3.9687,,17.302,,,32.1143,,,,,,,,,,,,,,,,,,,14.6234,,78.9424
1251,[89],6C1,39.82874372,18.00967337,5.638417085,18.81115578,3.571180905,0.953919598,2.82758794,1.243567839,0.898190955,0.102085427,0,0,0.233768844,3.10258794,,239,159,,,,1111,721,1832,2.7,2.6,94,12.80%,25.50%,62%,77,7.5,0.429648241,0.819148936,2.0,4.6,0.3,0,0,0,111.898,,20,,24,39.6162,60.0328,11.2842,,39.6162,,,60.0328,,,,,,,,,,,,,,,,,,,179.686,,96.0941
1252,[89],6C2,39.82908616,18.00989556,5.638590078,18.81033943,3.571070496,0.953916449,2.827650131,1.243550914,0.898198433,0.102088773,0,0,0.233759791,3.102610966,,230,153,,,,1111,721,1832,2.7,2.6,90,12.80%,25.50%,62%,74,7.5,0.428198433,0.822222222,2.0,4.8,0.3,0,0,0,107.33,,20,,24,36.3328,57.9994,6.75086,,36.3328,,,57.9994,,,,,,,,,,,,,,,,,,,213.101,,92.5826
1253,[89],6C3,39.82920635,18.00997354,5.638650794,18.81005291,3.571031746,0.953915344,2.827671958,1.243544974,0.898201058,0.102089947,0,0,0.233756614,3.102619048,,227,151,,,,1111,721,1832,2.7,2.6,89,12.80%,25.50%,62%,73,7.5,0.428571429,0.820224719,2.0,4.8,0.3,0,0,0,106.013,,20,,24,38.018,60.9332,8.01798,,38.018,,,60.9332,,,,,,,,,,,,,,,,,,,228.87,,91.5321
1254,[89],6C4,39.82958678,18.01022039,5.638842975,18.80914601,3.570909091,0.953911846,2.827741047,1.243526171,0.898209366,0.102093664,0,0,0.233746556,3.102644628,,218,145,,,,1111,721,1832,2.7,2.6,86,12.80%,25.50%,62%,70,7.5,0.429752066,0.813953488,2.0,5.0,0.3,0,0,0,102.062,,20,,24,32.6513,50.9846,10.986,,32.6513,,,50.9846,,,,,,,,,,,,,,,,,,,199.323,,88.3806
1255,[89],6C5,39.82,18.004,5.634,18.832,3.574,0.954,2.826,1.244,0.898,0.102,0,0,0.234,3.102,,219,146,,,,1145,742,1887,2.7,2.6,86,12.80%,25.50%,62%,70,7.5,0.42739726,0.813953488,2.0,5.2,0.3,0,0,0,102.062,,20,,24,40.3496,58.2677,9.93293,,40.3496,,,58.2677,,,,,,,,,,,,,,,,,,,54.7708,,88.7006
1256,[89],6C6,39.82,18.004,5.634,18.832,3.574,0.954,2.826,1.244,0.898,0.102,0,0,0.234,3.102,,216,144,,,,1145,742,1887,2.7,2.6,85,12.80%,25.50%,62%,69,7.5,0.427777778,0.811764706,2.0,5.2,0.3,0,0,0,100.745,,20,,24,41.2015,55.7848,8.70148,,41.2015,,,55.7848,,,,,,,,,,,,,,,,,,,99.2691,,87.6501
1257,[89],6C7,39.82,18.004,5.634,18.832,3.574,0.954,2.826,1.244,0.898,0.102,0,0,0.234,3.102,,213,142,,,,1145,742,1887,2.7,2.6,84,12.80%,25.50%,62%,69,7.5,0.430985915,0.821428571,2.0,5.3,0.3,0,0,0,100.128,,20,,24,37.0519,56.2186,9.13527,,37.0519,,,56.2186,,,,,,,,,,,,,,,,,,,218.77,,87.1741
1258,[89],6C8,39.83,18.01048851,5.639051724,18.80816092,3.570775862,0.953908046,2.827816092,1.243505747,0.898218391,0.102097701,0,0,0.233735632,3.102672414,,209,139,,,,1160,753,1913,2.7,2.6,82,12.80%,25.50%,62%,67,7.5,0.42816092,0.817073171,2.0,5.5,0.3,0,0,0,97.494,,20,,24,39.8202,56.9035,12.7354,,39.8202,,,56.9035,,,,,,,,,,,,,,,,,,,14.0013,,85.2579
1259,[89],6C9,39.79946903,17.99067847,5.623628319,18.88094395,3.580619469,0.954188791,2.822271386,1.245014749,0.897551622,0.10179941,0,0,0.234542773,3.100619469,,203,136,,,,1160,753,1913,2.7,2.6,80,12.80%,25.50%,62%,65,7.5,0.427728614,0.8125,2.0,5.6,0.3,0,0,0,94.86,,20,,24,37.353,55.6864,9.02112,,37.353,,,55.6864,,,,,,,,,,,,,,,,,,,94.5844,,83.2089
1260,[89],6C10,39.82,18.004,5.634,18.832,3.574,0.954,2.826,1.244,0.898,0.102,0,0,0.234,3.102,,198,132,,,,1160,753,1913,2.7,2.6,78,12.80%,25.50%,62%,64,7.5,0.43030303,0.820512821,2.0,5.8,0.3,0,0,0,92.926,,20,,24,21.9692,36.1373,1.13584,,21.9692,,,36.1373,,,,,,,,,,,,,,,,,,,149.242,,81.6864
1261,[89],3C1,34.59538462,14.61400531,2.994668435,31.28700265,5.258488064,1.00204244,1.877161804,1.502228117,0.783899204,0.050954907,0,0,0.372122016,2.750689655,,113,264,,,,1111,721,1832,2.7,2.6,89,12.80%,25.50%,62%,73,7.5,0.429708223,0.820224719,2.0,4.9,0.3,0,0,0,106.013,,20,,24,62.5427,77.3575,31.436,,62.5427,,,77.3575,,,,,,,,,,,,,,,,,,,128.505,,96.9521
1262,[89],3C2,34.61454039,14.62643454,3.004345404,31.24133705,5.252311978,1.001866295,1.880640669,1.501281337,0.784317549,0.051142061,0,0,0.371615599,2.751977716,,108,251,,,,1111,721,1832,2.7,2.6,84,12.80%,25.50%,62%,69,7.5,0.426183844,0.821428571,2.0,5.1,0.3,0,0,0,100.128,,20,,24,57.8903,70.8577,21.5984,,57.8903,,,70.8577,,,,,,,,,,,,,,,,,,,223.987,,92.1581
1263,[89],3C3,34.6,14.617,2.997,31.276,5.257,1.002,1.878,1.502,0.784,0.051,0,0,0.372,2.751,,105,245,,,,1111,721,1832,2.7,2.6,82,12.80%,25.50%,62%,68,7.5,0.428571429,0.829268293,2.0,5.2,0.3,0,0,0,98.194,,20,,24,51.8626,64.8256,28.8996,,51.8626,,,64.8256,,,,,,,,,,,,,,,,,,,219.412,,90.5396
1264,[89],3C4,34.59016949,14.61062147,2.992033898,31.29943503,5.260169492,1.002090395,1.876214689,1.502485876,0.783785311,0.050903955,0,0,0.372259887,2.750338983,,106,248,,,,1145,742,1887,2.7,2.6,83,12.80%,25.50%,62%,68,7.5,0.426553672,0.819277108,2.0,5.3,0.3,0,0,0,98.811,,20,,24,56.4726,70.5511,32.0282,,56.4726,,,70.5511,,,,,,,,,,,,,,,,,,,31.2841,,91.3236
1265,[89],3C5,34.5948368,14.61364985,2.994391691,31.28830861,5.258664688,1.002047478,1.877062315,1.502255193,0.78388724,0.050949555,0,0,0.372136499,2.750652819,,101,236,,,,1145,742,1887,2.7,2.6,79,12.80%,25.50%,62%,65,7.5,0.427299703,0.82278481,2.0,5.6,0.3,0,0,0,94.243,,20,,24,54.404,68.4825,18.8529,,54.404,,,68.4825,,,,,,,,,,,,,,,,,,,157.32,,87.5161
1266,[89],3C6,34.61586626,14.62729483,3.005015198,31.23817629,5.251884498,1.001854103,1.880881459,1.501215805,0.784346505,0.051155015,0,0,0.371580547,2.752066869,,99,230,,,,1145,742,1887,2.7,2.6,77,12.80%,25.50%,62%,63,7.5,0.425531915,0.818181818,2.0,5.7,0.3,0,0,0,91.609,,20,,24,54.2978,68.0015,27.2652,,54.2978,,,68.0015,,,,,,,,,,,,,,,,,,,128.669,,85.3271
1267,[89],3C7,34.60507289,14.62029155,2.999562682,31.26390671,5.255364431,1.001953353,1.878921283,1.501749271,0.784110787,0.051049563,0,0,0.371865889,2.751341108,,103,240,,,,1160,753,1913,2.7,2.6,81,12.80%,25.50%,62%,66,7.5,0.428571429,0.814814815,2.0,5.6,0.3,0,0,0,96.177,,20,,24,58.93,72.2589,34.1152,,58.93,,,72.2589,,,,,,,,,,,,,,,,,,,39.6162,,89.1514
1268,[89],3C8,34.61067485,14.62392638,3.002392638,31.25055215,5.253558282,1.00190184,1.87993865,1.501472393,0.784233129,0.051104294,0,0,0.371717791,2.751717791,,98,228,,,,1160,753,1913,2.7,2.6,77,12.80%,25.50%,62%,63,7.5,0.429447853,0.818181818,2.0,5.9,0.3,0,0,0,91.609,,20,,24,55.0228,66.8746,21.685,,55.0228,,,66.8746,,,,,,,,,,,,,,,,,,,64.7275,,85.3439
1269,[89],3C9,34.57811321,14.60279874,2.985943396,31.3281761,5.264056604,1.002201258,1.874025157,1.503081761,0.783522013,0.050786164,0,0,0.372578616,2.749528302,,95,223,,,,1160,753,1913,2.7,2.6,75,12.80%,25.50%,62%,61,7.5,0.427672956,0.813333333,2.0,6.0,0.3,0,0,0,88.975,,20,,24,50.1018,61.5788,14.5506,,50.1018,,,61.5788,,,,,,,,,,,,,,,,,,,64.7825,,83.2029
1270,[90],M20,60.54,26.2,5.87,1.91,0.38,0.51,0.51,0.23,0,0,0,0,,2,,327,,,,,1248,672,1920,2.63,2.78,108.67,14.70%,29.40%,56%,54.33,8,0.498470948,0.499953989,2.0,5.9,0.4,22,0,0,119.69093,1,60,1,24,,31.3,,,,,,31.3,,,,,,,,,,,,,,,,,,,100,,105.3969573
1271,[90],M40,60.54,26.2,5.87,1.91,0.38,0.51,0.51,0.23,0,0,0,0,,2,,394.3,,,,,1201.2,646.8,1848,2.63,2.78,112.64,14.70%,29.40%,56%,45.06,16,0.399949277,0.400035511,2.0,4.7,0.2,0,0.01521684,6,82.78736,1,60,1,24,,50.65,,,,,,50.65,,,,,,,,,,,,,,,,,,,50,,139.9618693
1272,[90],M60,60.54,26.2,5.87,1.91,0.38,0.51,0.51,0.23,0,0,0,0,,2,,408.9,,,,,1294,554,1848,2.63,2.78,102.22,14.70%,29.40%,56%,40.89,16,0.349987772,0.400019566,2.0,4.5,0.2,0,0.014673514,6,75.46138,1,60,1,24,,71.07,,,,,,71.07,,,,,,,,,,,,,,,,,,,50,,131.1583173
1273,[91],Mix-1,56.31,31.82,4.77,2.33,1.09,0.042,0.013,0.16,2.01,0,0,0,,0,,580,,,,,1051,566,1617,2.62,2.56,145,14.00%,31.00%,55%,58,12,0.35,0.4,2.2,2.8,0.2,0,0,0,109.91,1,24,1,24,26.3,,,,26.3,,,,,,,,,,,,,,,,,,,,,,,,115.5952
1274,[91],Mix-2,56.31,31.82,4.77,2.33,1.09,0.042,0.013,0.16,2.01,0,0,0,,0,,580,,,,,1051,566,1617,2.62,2.56,145,14.00%,31.00%,55%,58,14,0.35,0.4,2.2,2.8,0.2,0,0,0,105.27,1,24,1,24,31.2,,,,31.2,,,,,,,,,,,,,,,,,,,,,,,,124.4808
1275,[91],Mix-3,56.31,31.82,4.77,2.33,1.09,0.042,0.013,0.16,2.01,0,0,0,,0,,580,,,,,1051,566,1617,2.62,2.56,145,14.00%,31.00%,55%,58,16,0.35,0.4,2.2,2.8,0.2,0,0,0,100.63,1,24,1,24,34.8,,,,34.8,,,,,,,,,,,,,,,,,,,,,,,,133.3664
1276,[91],Mix-4,56.31,31.82,4.77,2.33,1.09,0.042,0.013,0.16,2.01,0,0,0,,0,,580,,,,,1051,566,1617,2.62,2.56,145,14.00%,31.00%,55%,58,18,0.35,0.4,2.2,2.8,0.2,0,0,0,95.99,1,24,1,24,33.9,,,,33.9,,,,,,,,,,,,,,,,,,,,,,,,142.252
1277,[91],Mix-5,56.31,31.82,4.77,2.33,1.09,0.042,0.013,0.16,2.01,0,0,0,,0,,580,,,,,1032,556,1588,2.62,2.56,165.71,14.00%,31.00%,55%,66.28,12,0.399982759,0.399975861,2.2,2.7,0.2,0,0,0,125.6061,1,24,1,24,32.1,,,,32.1,,,,,,,,,,,,,,,,,,,,,,,,130.522576
1278,[91],Mix-6,56.31,31.82,4.77,2.33,1.09,0.042,0.013,0.16,2.01,0,0,0,,0,,580,,,,,1032,556,1588,2.62,2.56,165.71,14.00%,31.00%,55%,66.28,14,0.399982759,0.399975861,2.2,2.7,0.2,0,0,0,120.3037,1,24,1,24,36.7,,,,36.7,,,,,,,,,,,,,,,,,,,,,,,,140.676672
1279,[91],Mix-7,56.31,31.82,4.77,2.33,1.09,0.042,0.013,0.16,2.01,0,0,0,,0,,580,,,,,1032,556,1588,2.62,2.56,165.71,14.00%,31.00%,55%,66.28,16,0.399982759,0.399975861,2.2,2.7,0.2,0,0,0,115.0013,1,24,1,24,40.3,,,,40.3,,,,,,,,,,,,,,,,,,,,,,,,150.830768
1280,[91],Mix-8,56.31,31.82,4.77,2.33,1.09,0.042,0.013,0.16,2.01,0,0,0,,0,,580,,,,,1032,556,1588,2.62,2.56,165.71,14.00%,31.00%,55%,66.28,18,0.399982759,0.399975861,2.2,2.7,0.2,0,0,0,109.6989,1,24,1,24,40.8,,,,40.8,,,,,,,,,,,,,,,,,,,,,,,,160.984864
1281,[91],Mix-9,56.31,31.82,4.77,2.33,1.09,0.042,0.013,0.16,2.01,0,0,0,,0,,580,,,,,1013,546,1559,2.62,2.56,186.43,14.00%,31.00%,55%,74.57,12,0.45,0.399989272,2.2,2.7,0.2,0,0,0,141.3129,1,90,1,24,36.8,,,,36.8,,,,,,,,,,,,,,,,,,,,,,,,187.1710773
1282,[91],Mix-10,56.31,31.82,4.77,2.33,1.09,0.042,0.013,0.16,2.01,0,0,0,,0,,580,,,,,1013,546,1559,2.62,2.56,186.43,14.00%,31.00%,55%,74.57,14,0.45,0.399989272,2.2,2.7,0.2,0,0,0,135.3473,1,90,1,24,40.4,,,,40.4,,,,,,,,,,,,,,,,,,,,,,,,198.5952013
1283,[91],Mix-11,56.31,31.82,4.77,2.33,1.09,0.042,0.013,0.16,2.01,0,0,0,,0,,580,,,,,1013,546,1559,2.62,2.56,186.43,14.00%,31.00%,55%,74.57,16,0.45,0.399989272,2.2,2.7,0.2,0,0,0,129.3817,1,90,1,24,43.5,,,,43.5,,,,,,,,,,,,,,,,,,,,,,,,210.0193253
1284,[91],Mix-12,56.31,31.82,4.77,2.33,1.09,0.042,0.013,0.16,2.01,0,0,0,,0,,580,,,,,1013,546,1559,2.62,2.56,186.43,14.00%,31.00%,55%,74.57,18,0.45,0.399989272,2.2,2.7,0.2,0,0,0,123.4161,1,90,1,24,43.7,,,,43.7,,,,,,,,,,,,,,,,,,,,,,,,221.4434493
1285,[91],Mix-13,56.31,31.82,4.77,2.33,1.09,0.042,0.013,0.16,2.01,0,0,0,,0,,580,,,,,994,536,1530,2.62,2.56,207.14,14.00%,31.00%,55%,82.86,12,0.5,0.400019311,2.2,2.6,0.3,0,0,0,157.0142,1,90,1,24,33.4,,,,33.4,,,,,,,,,,,,,,,,,,,,,,,,202.1076453
1286,[91],Mix-14,56.31,31.82,4.77,2.33,1.09,0.042,0.013,0.16,2.01,0,0,0,,0,,580,,,,,994,536,1530,2.62,2.56,207.14,14.00%,31.00%,55%,82.86,14,0.5,0.400019311,2.2,2.6,0.3,0,0,0,150.3854,1,90,1,24,37,,,,37,,,,,,,,,,,,,,,,,,,,,,,,214.8017973
1287,[91],Mix-15,56.31,31.82,4.77,2.33,1.09,0.042,0.013,0.16,2.01,0,0,0,,0,,580,,,,,994,536,1530,2.62,2.56,207.14,14.00%,31.00%,55%,82.86,16,0.5,0.400019311,2.2,2.6,0.2,0,0,0,143.7566,1,90,1,24,39.7,,,,39.7,,,,,,,,,,,,,,,,,,,,,,,,227.4959493
1288,[91],Mix-16,56.31,31.82,4.77,2.33,1.09,0.042,0.013,0.16,2.01,0,0,0,,0,,580,,,,,994,536,1530,2.62,2.56,207.14,14.00%,31.00%,55%,82.86,18,0.5,0.400019311,2.2,2.6,0.2,0,0,0,137.1278,1,90,1,24,38.9,,,,38.9,,,,,,,,,,,,,,,,,,,,,,,,240.1901013
1289,[91],Mix -11 75ºC 12h,56.31,31.82,4.77,2.33,1.09,0.042,0.013,0.16,2.01,0,0,0,,0,,580,,,,,1013,546,1559,2.62,2.56,186.43,14.00%,31.00%,55%,74.57,16,0.45,0.399989272,2.2,2.7,0.2,0,0,0,129.3817,0.5,75,1,24,27.8,,,,27.8,,,,,,,,,,,,,,,,,,,,,,,,184.3526587
1290,[91],Mix -11 75ºC 18h,56.31,31.82,4.77,2.33,1.09,0.042,0.013,0.16,2.01,0,0,0,,0,,580,,,,,1013,546,1559,2.62,2.56,186.43,14.00%,31.00%,55%,74.57,16,0.45,0.399989272,2.2,2.7,0.2,0,0,0,129.3817,0.75,75,1,24,34,,,,34,,,,,,,,,,,,,,,,,,,,,,,,192.373492
1291,[91],Mix -11 75ºC 24h,56.31,31.82,4.77,2.33,1.09,0.042,0.013,0.16,2.01,0,0,0,,0,,580,,,,,1013,546,1559,2.62,2.56,186.43,14.00%,31.00%,55%,74.57,16,0.45,0.399989272,2.2,2.7,0.2,0,0,0,129.3817,1,75,1,24,37.4,,,,37.4,,,,,,,,,,,,,,,,,,,,,,,,200.3943253
1292,[91],Mix -11 90ºC 12h,56.31,31.82,4.77,2.33,1.09,0.042,0.013,0.16,2.01,0,0,0,,0,,580,,,,,1013,546,1559,2.62,2.56,186.43,14.00%,31.00%,55%,74.57,16,0.45,0.399989272,2.2,2.7,0.2,0,0,0,129.3817,0.5,90,1,24,38.4,,,,38.4,,,,,,,,,,,,,,,,,,,,,,,,189.1651587
1293,[91],Mix -11 90ºC 18h,56.31,31.82,4.77,2.33,1.09,0.042,0.013,0.16,2.01,0,0,0,,0,,580,,,,,1013,546,1559,2.62,2.56,186.43,14.00%,31.00%,55%,74.57,16,0.45,0.399989272,2.2,2.7,0.2,0,0,0,129.3817,0.75,90,1,24,42,,,,42,,,,,,,,,,,,,,,,,,,,,,,,199.592242
1294,[91],Mix -11 105ºC 12h,56.31,31.82,4.77,2.33,1.09,0.042,0.013,0.16,2.01,0,0,0,,0,,580,,,,,1013,546,1559,2.62,2.56,186.43,14.00%,31.00%,55%,74.57,16,0.45,0.399989272,2.2,2.7,0.2,0,0,0,129.3817,0.5,105,1,24,42.9,,,,42.9,,,,,,,,,,,,,,,,,,,,,,,,193.9776587
1295,[91],Mix -11 105ºC 18h,56.31,31.82,4.77,2.33,1.09,0.042,0.013,0.16,2.01,0,0,0,,0,,580,,,,,1013,546,1559,2.62,2.56,186.43,14.00%,31.00%,55%,74.57,16,0.45,0.399989272,2.2,2.7,0.2,0,0,0,129.3817,0.75,105,1,24,41.2,,,,41.2,,,,,,,,,,,,,,,,,,,,,,,,206.810992
1296,[91],Mix -11 105ºC 24h,56.31,31.82,4.77,2.33,1.09,0.042,0.013,0.16,2.01,0,0,0,,0,,580,,,,,1013,546,1559,2.62,2.56,186.43,14.00%,31.00%,55%,74.57,16,0.45,0.399989272,2.2,2.7,0.2,0,0,0,129.3817,1,105,1,24,38.7,,,,38.7,,,,,,,,,,,,,,,,,,,,,,,,219.6443253
1297,[92],Batch A ambient,65.6,28,3,1,1,0,0,0.2,0.5,0,0,0,,0.29,,405,,,,,1283.08,587.3,1870.38,2.58,2.62,70.88,14.70%,29.40%,55.90%,70.88,14,0.350024691,1,2.0,4.6,0.2,0,0,0,70.80912,,24,,24,8.33,14.66,,5.71,8.33,,,14.66,,,,,,,,,,,,,,,,,,,,,112.126336
1297_1,[92],Batch A ambient.1,65.6,28,3,1,1,0,0,0.2,0.5,0,0,0,,0.29,,405,,,,,1283.08,587.3,1870.38,2.58,2.62,70.88,14.70%,29.40%,55.90%,70.88,14,0.350024691,1,2.0,4.6,0.2,0,0,0,70.80912,,24,,24,,,,,,,,,,,,,,,,,,,,,,,,,,,,,112.126336
1298,[92],Batch B ambient,56.8525,25.06,2.396,9.37,2.4475,0,0,0.6125,0.375,0,0,0,,0.7425,,303.75,101.25,,,,1283.08,587.3,1870.38,2.58,2.62,70.88,14.70%,29.40%,55.90%,70.88,15,0.350024691,1,2.0,4.6,0.2,0,0,0,67.97392,,24,,24,25.48,32.64,,20.94,25.48,,,32.64,,,,,,,,,,,,,,,,,,,,,122.415744
1298_1,[92],Batch B ambient.1,56.8525,25.06,2.396,9.37,2.4475,0,0,0.6125,0.375,0,0,0,,1.081875,,303.75,101.25,,,,1283.08,587.3,1870.38,2.58,2.62,70.88,14.70%,29.40%,55.90%,70.88,15,0.350024691,1,2.0,4.6,0.2,0,0,0,67.97392,,24,,24,,,,,,,,,,,,,,,,,,,,,,,,,,,,,122.415744
1299,[92],Batch C ambient,52.424603,23.5717776,2.09026736,13.6065552,3.1801626,0,0,0.8212902,0.311728,0,0,0,,1.2542775,,252.5,152.5,,,,1283.08,587.3,1870.38,2.58,2.62,70.88,14.70%,29.40%,55.90%,70.88,16,0.350024691,1,2.0,4.6,0.2,0,0,0,65.13872,,24,,24,33.12,39.52,,29.65,33.12,,,39.52,,,,,,,,,,,,,,,,,,,,,130.305152
1299_1,[92],Batch C ambient.1,52.424603,23.5717776,2.09026736,13.6065552,3.1801626,0,0,0.8212902,0.311728,0,0,0,,1.465708125,,252.5,152.5,,,,1283.08,587.3,1870.38,2.58,2.62,70.88,14.70%,29.40%,55.90%,70.88,16,0.350024691,1,2.0,4.6,0.2,0,0,0,65.13872,,24,,24,,,,,,,,,,,,,,,,,,,,,,,,,,,,,130.305152
1300,[92],Batch D ambient,39.3575,19.18,1.188,26.11,5.3425,0,0,1.4375,0.125,0,0,0,,1.84546875,,101.25,303.75,,,,1283.08,587.3,1870.38,2.58,2.62,70.88,14.70%,29.40%,55.90%,70.88,17,0.350024691,1,2.0,4.6,0.2,0,0,0,62.30352,,24,,24,41.57,47.91,,37.55,41.57,,,47.91,,,,,,,,,,,,,,,,,,,,,142.99456
1300_1,[92],Batch D ambient.1,39.3575,19.18,1.188,26.11,5.3425,0,0,1.4375,0.125,0,0,0,,1.888569375,,101.25,303.75,,,,1283.08,587.3,1870.38,2.58,2.62,70.88,14.70%,29.40%,55.90%,70.88,17,0.350024691,1,2.0,4.6,0.2,0,0,0,62.30352,,24,,24,,,,,,,,,,,,,,,,,,,,,,,,,,,,,142.99456
1301,[92],Batch E ambient,30.61,16.24,0.584,34.48,6.79,0,0,1.85,0,0,0,0,,2.1,,,405,,,,1283.08,587.3,1870.38,2.58,2.62,70.88,14.70%,29.40%,55.90%,70.88,18,0.350024691,1,2.0,4.6,0.1,0,0,0,59.46832,,24,,24,43.75,47.98,,40.13,43.75,,,47.98,,,,,,,,,,,,,,,,,,,,,153.283968
1301_1,[92],Batch E ambient.1,30.61,16.24,0.584,34.48,6.79,0,0,1.85,0,0,0,0,,2.1,,,405,,,,1283.08,587.3,1870.38,2.58,2.62,70.88,14.70%,29.40%,55.90%,70.88,18,0.350024691,1,2.0,4.6,0.1,0,0,0,59.46832,,24,,24,,,,,,,,,,,,,,,,,,,,,,,,,,,,,153.283968
1302,[92],Batch A oven,65.6,28,3,1,1,0,0,0.2,0.5,0,0,0,,0.29,,405,,,,,1283.08,587.3,1870.38,2.58,2.62,70.88,14.70%,29.40%,55.90%,70.88,19,0.350024691,1,2.0,4.6,0.1,0,0,0,56.63312,1,60,,24,14.89,19.33,,12,14.89,,,19.33,,,,,,,,,,,,,,,,,,,,,161.7317093
1302_1,[92],Batch A oven.1,65.6,28,3,1,1,0,0,0.2,0.5,0,0,0,,0.29,,405,,,,,1283.08,587.3,1870.38,2.58,2.62,70.88,14.70%,29.40%,55.90%,70.88,19,0.350024691,1,2.0,4.6,0.1,0,0,0,56.63312,1,60,,24,,,,,,,,,,,,,,,,,,,,,,,,,,,,,161.7317093
1303,[92],Batch B oven,56.8525,25.06,2.396,9.37,2.4475,0,0,0.6125,0.375,0,0,0,,0.7425,,303.75,101.25,,,,1283.08,587.3,1870.38,2.58,2.62,70.88,14.70%,29.40%,55.90%,70.88,20,0.350024691,1,2.0,4.6,0.1,0,0,0,53.79792,1,60,,24,38.33,41.04,,26.6,38.33,,,41.04,,,,,,,,,,,,,,,,,,,,,172.0211173
1303_1,[92],Batch B oven.1,56.8525,25.06,2.396,9.37,2.4475,0,0,0.6125,0.375,0,0,0,,1.081875,,303.75,101.25,,,,1283.08,587.3,1870.38,2.58,2.62,70.88,14.70%,29.40%,55.90%,70.88,20,0.350024691,1,2.0,4.6,0.1,0,0,0,53.79792,1,60,,24,,,,,,,,,,,,,,,,,,,,,,,,,,,,,172.0211173
1304,[92],Batch C oven,52.424603,23.5717776,2.09026736,13.6065552,3.1801626,0,0,0.8212902,0.311728,0,0,0,,1.2542775,,252.5,152.5,,,,1283.08,587.3,1870.38,2.58,2.62,70.88,14.70%,29.40%,55.90%,70.88,21,0.350024691,1,2.0,4.6,0.1,0,0,0,50.96272,1,60,,24,40.07,43.24,,32.81,40.07,,,43.24,,,,,,,,,,,,,,,,,,,,,179.9105253
1304_1,[92],Batch C oven.1,52.424603,23.5717776,2.09026736,13.6065552,3.1801626,0,0,0.8212902,0.311728,0,0,0,,1.465708125,,252.5,152.5,,,,1283.08,587.3,1870.38,2.58,2.62,70.88,14.70%,29.40%,55.90%,70.88,21,0.350024691,1,2.0,4.6,0.1,0,0,0,50.96272,1,60,,24,,,,,,,,,,,,,,,,,,,,,,,,,,,,,179.9105253
1305,[92],Batch D oven,39.3575,19.18,1.188,26.11,5.3425,0,0,1.4375,0.125,0,0,0,,1.84546875,,101.25,303.75,,,,1283.08,587.3,1870.38,2.58,2.62,70.88,14.70%,29.40%,55.90%,70.88,22,0.350024691,1,2.0,4.6,0.1,0,0,0,48.12752,1,60,,24,46.11,50.47,,40.56,46.11,,,50.47,,,,,,,,,,,,,,,,,,,,,192.5999333
1305_1,[92],Batch D oven.1,39.3575,19.18,1.188,26.11,5.3425,0,0,1.4375,0.125,0,0,0,,1.888569375,,101.25,303.75,,,,1283.08,587.3,1870.38,2.58,2.62,70.88,14.70%,29.40%,55.90%,70.88,22,0.350024691,1,2.0,4.6,0.1,0,0,0,48.12752,1,60,,24,,,,,,,,,,,,,,,,,,,,,,,,,,,,,192.5999333
1306,[92],Batch E oven,30.61,16.24,0.584,34.48,6.79,0,0,1.85,0,0,0,0,,2.1,,,405,,,,1283.08,587.3,1870.38,2.58,2.62,70.88,14.70%,29.40%,55.90%,70.88,23,0.350024691,1,2.0,4.6,0.1,0,0,0,45.29232,1,60,,24,48.49,53.11,,41.86,48.49,,,53.11,,,,,,,,,,,,,,,,,,,,,202.8893413
1306_1,[92],Batch E oven.1,30.61,16.24,0.584,34.48,6.79,0,0,1.85,0,0,0,0,,2.1,,,405,,,,1283.08,587.3,1870.38,2.58,2.62,70.88,14.70%,29.40%,55.90%,70.88,23,0.350024691,1,2.0,4.6,0.1,0,0,0,45.29232,1,60,,24,,,,,,,,,,,,,,,,,,,,,,,,,,,,,202.8893413
1307,[93],AAS,36.9,14.2,0.3,36,5.1,,0.1,0,0.6,0.4,0,0,,0,,,415,,,,1039,784,1823,2.58,2.5,71,14.70%,29.40%,56%,46,9.2,0.281927711,0.647887324,2.0,4.4,0.5,136,0,0,204.761,,25,,24,,31.6,,,,,,,,,,,,,,,,,,,,39.5,41.6,41.3,40.2,40.4,,,88.30752
1308,[93],FAGP,70.3,23.1,1.4,0.2,0.6,0.4,0.9,0.2,2.6,0.2,0,0,,0,,409,,,,,909,686,1595,2.58,2.5,204,14.70%,29.40%,56%,129,9.5,0.814180929,0.632352941,2.0,3.9,0.5,10,0,0,204.016,1,80,,24,,17.92,,,,,,,,,,,,,,,,,,,,22.4,25.1,27,31.1,33.2,,,211.8969667
1309,[94],FA0-20,74.18,9.44,4.22,5.53,2.48,0.32,1.46,0,0.96,0,0,0,0,0.82,,459,,,,,1172,539,1711,,,142.8571429,15.40%,38.50%,46%,57.14285714,10,0.435729848,0.4,2.5,3.7,0.2,0,0,0,100.1428571,,20,,24,7.457624,11.38984,,,,,,,,,,,,,3.38983,,,9.32203,,13.2203,,14.2373,16.1017,,,,200,,105.2488
1310,[94],FA0-80,74.18,9.44,4.22,5.53,2.48,0.32,1.46,0,0.96,0,0,0,0,0.82,,459,,,,,1172,539,1711,,,142.8571429,15.40%,38.50%,46%,57.14285714,10,0.435729848,0.4,2.5,3.7,0.2,0,0,0,100.1428571,1,80,,24,18.16952,20.47456,,,,,,,,,,,,,22.3729,,,22.7119,,23.0508,,25.5932,28.1356,,,,,,140.5404667
1311,[94],FA5-20,71.31974715,9.081439636,4.128362187,8.520014806,2.5036082,0.304,1.408867882,0.227790433,0.950268793,0,0,0,0,0.995400911,22.95,436.05,,,,,1172,539,1711,,,142.8571429,15.40%,38.50%,46%,57.14285714,10,0.435729848,0.4,2.5,3.7,0.2,0,0,0,100.1428571,,20,,24,13.69488,23.322,,,,,,,,,,,,,12.7119,,,17.1186,,24.0678,,29.1525,34.5763,,,,150,,124.435
1312,[94],FA5-80,71.31974715,9.081439636,4.128362187,8.520014806,2.5036082,0.304,1.408867882,0.227790433,0.950268793,0,0,0,0,0.995400911,22.95,436.05,,,,,1172,539,1711,,,142.8571429,15.40%,38.50%,46%,57.14285714,10,0.435729848,0.4,2.5,3.7,0.2,0,0,0,100.1428571,1,80,,24,35.66104,42.16952,,,,,,,,,,,,,40.5085,,,44.5763,,45.0847,,52.7119,55.0847,,,,,,159.7266667
1313,[94],FA10-20,68.45949431,8.722879271,4.036724374,11.51002961,2.527216401,0.288,1.357735763,0.455580866,0.940537585,0,0,0,0,1.170801822,45.9,413.1,,,,,1172,539,1711,,,142.8571429,15.40%,38.50%,46%,57.14285714,10,0.435729848,0.4,2.5,3.7,0.2,0,0,0,100.1428571,,20,,24,13.42376,20.61016,,,,,,,,,,,,,8.47458,,,16.7797,,23.0508,,25.7627,33.3898,,,,120,,143.6212
1314,[94],FA10-80,68.45949431,8.722879271,4.036724374,11.51002961,2.527216401,0.288,1.357735763,0.455580866,0.940537585,0,0,0,0,1.170801822,45.9,413.1,,,,,1172,539,1711,,,142.8571429,15.40%,38.50%,46%,57.14285714,10,0.435729848,0.4,2.5,3.7,0.2,0,0,0,100.1428571,1,80,,24,37.96608,40.5424,,,,,,,,,,,,,42.7119,,,47.4576,,48.6441,,50.678,52.0339,,,,,,178.9128667
1321,[95],VA100,45.009,15.856,11.007,10.558,9.486,3.653,1.131,0.034,2.4,0.426,0,0,,1,,0,,,,384,1185.6,683.4,1874.3,2.7,2.6,103,11.50%,30.00%,59%,54.85,8,0.411067708,0.532524272,2.6,4.9,0.3,0,0.02,7.68,102.161,,25,,24,,15.5,,,,,,15.5,,,,,,,,,,,,,,,,,,,,,94.12712
1322,[95],VA90RHA10,50.0661,14.3264,9.9493,9.5572,8.5774,3.2877,1.0179,0.0306,2.16,0.3834,0,0,,0.9,,38.4,,,,345.6,1185.6,683.4,1869,2.7,2.6,103,11.50%,30.00%,59%,54.85,8,0.411067708,0.532524272,2.6,4.9,0.3,0,0.02,7.68,102.161,,25,,24,,10,,,,,,10,,,,,,,,,,,,,,,,,,,,,94.25528
1323,[95],VA80RHA20,55.1232,12.7968,8.8916,8.5564,7.6688,2.9224,0.9048,0.0272,1.92,0.3408,0,0,,0.8,,76.8,,,,307.2,1185.6,683.4,1869,2.7,2.6,103,11.50%,30.00%,59%,54.85,8,0.411067708,0.532524272,2.6,4.9,0.3,0,0.02,7.68,102.161,,25,,24,,8.75,,,,,,8.75,,,,,,,,,,,,,,,,,,,,,94.40888
1324,[95],VA70RHA30,60.1803,11.2672,7.8339,7.5556,6.7602,2.5571,0.7917,0.0238,1.68,0.2982,0,0,,0.7,,115.2,,,,268.8,1185.6,683.4,1869,2.7,2.6,103,11.50%,30.00%,59%,54.85,8,0.411067708,0.532524272,2.6,4.9,0.3,0,0.02,7.68,102.161,,25,,24,,3,,,,,,3,,,,,,,,,,,,,,,,,,,,,94.56248
1325,[95],VA60RHA40,65.2374,9.7376,6.7762,6.5548,5.8516,2.1918,0.6786,0.0204,1.44,0.2556,0,0,,0.6,,153.6,,,,230.4,1185.6,683.4,1869,2.7,2.6,103,11.50%,30.00%,59%,54.85,8,0.411067708,0.532524272,2.6,4.9,0.3,0,0.02,7.68,102.161,,25,,24,,4.25,,,,,,4.25,,,,,,,,,,,,,,,,,,,,,94.71608
1326,[95],VA50RHA50,70.2945,8.208,5.7185,5.554,4.943,1.8265,0.5655,0.017,1.2,0.213,0,0,,0.5,,192,,,,192,1185.6,683.4,1869,2.7,2.6,103,11.50%,30.00%,59%,54.85,8,0.411067708,0.532524272,2.6,4.9,0.3,0,0.02,7.68,102.161,,25,,24,,3.5,,,,,,3.5,,,,,,,,,,,,,,,,,,,,,94.86968
1327,[95],VA90FA10,45.7081,17.6604,10.3063,9.6222,8.6184,3.3707,1.1009,0.0306,2.187,0.3834,0,0,,1.045,,38.4,,,,345.6,1185.6,683.4,1869,2.7,2.6,103,11.50%,30.00%,59%,54.85,8,0.411067708,0.532524272,2.6,4.9,0.3,0,0.02,7.68,102.161,,25,,24,,16,,,,,,16,,,,,,,,,,,,,,,,,,,,,94.25528
1328,[95],VA80FA20,46.4072,19.4648,9.6056,8.6864,7.7508,3.0884,1.0708,0.0272,1.974,0.3408,0,0,,1.09,,76.8,,,,307.2,1185.6,683.4,1869,2.7,2.6,103,11.50%,30.00%,59%,54.85,8,0.411067708,0.532524272,2.6,4.9,0.3,0,0.02,7.68,102.161,,25,,24,,18.5,,,,,,18.5,,,,,,,,,,,,,,,,,,,,,94.40888
1329,[95],VA70FA30,47.1063,21.2692,8.9049,7.7506,6.8832,2.8061,1.0407,0.0238,1.761,0.2982,0,0,,1.135,,115.2,,,,268.8,1185.6,683.4,1869,2.7,2.6,103,11.50%,30.00%,59%,54.85,8,0.411067708,0.532524272,2.6,4.9,0.3,0,0.02,7.68,102.161,,25,,24,,20.5,,,,,,20.5,,,,,,,,,,,,,,,,,,,,,94.56248
1330,[95],VA60FA40,47.8054,23.0736,8.2042,6.8148,6.0156,2.5238,1.0106,0.0204,1.548,0.2556,0,0,,1.18,,153.6,,,,230.4,1185.6,683.4,1869,2.7,2.6,103,11.50%,30.00%,59%,54.85,8,0.411067708,0.532524272,2.6,4.9,0.3,0,0.02,7.68,102.161,,25,,24,,16.25,,,,,,16.25,,,,,,,,,,,,,,,,,,,,,94.71608
1331,[95],VA50FA50,48.5045,24.878,7.5035,5.879,5.148,2.2415,0.9805,0.017,1.335,0.213,0,0,,1.225,,192,,,,192,1185.6,683.4,1869,2.7,2.6,103,11.50%,30.00%,59%,54.85,8,0.411067708,0.532524272,2.6,4.9,0.3,0,0.02,7.68,102.161,,25,,24,,13,,,,,,13,,,,,,,,,,,,,,,,,,,,,94.86968
1332,[95],VA90GGBS10,43.8881,15.7504,10.2063,13.3822,9.2464,3.3127,1.0619,0.0306,2.16,0.3834,0,0,,1.08,,,38.4,,,345.6,1185.6,683.4,1869,2.7,2.6,103,11.50%,30.00%,59%,54.85,8,0.411067708,0.532524272,2.6,4.9,0.3,0,0.02,7.68,102.161,,25,,24,,17.5,,,,,,17.5,,,,,,,,,,,,,,,,,,,,,96.09848
1333,[95],VA80GGBS20,42.7672,15.6448,9.4056,16.2064,9.0068,2.9724,0.9928,0.0272,1.92,0.3408,0,0,,1.16,,,76.8,,,307.2,1185.6,683.4,1869,2.7,2.6,103,11.50%,30.00%,59%,54.85,8,0.411067708,0.532524272,2.6,4.9,0.3,0,0.02,7.68,102.161,,25,,24,,24,,,,,,24,,,,,,,,,,,,,,,,,,,,,98.09528
1334,[95],VA70GGBS30,41.6463,15.5392,8.6049,19.0306,8.7672,2.6321,0.9237,0.0238,1.68,0.2982,0,0,,1.24,,,115.2,,,268.8,1185.6,683.4,1869,2.7,2.6,103,11.50%,30.00%,59%,54.85,8,0.411067708,0.532524272,2.6,4.9,0.3,0,0.02,7.68,102.161,,25,,24,,33,,,,,,33,,,,,,,,,,,,,,,,,,,,,100.09208
1335,[95],VA60GGBS40,40.5254,15.4336,7.8042,21.8548,8.5276,2.2918,0.8546,0.0204,1.44,0.2556,0,0,,1.32,,,153.6,,,230.4,1185.6,683.4,1869,2.7,2.6,103,11.50%,30.00%,59%,54.85,8,0.411067708,0.532524272,2.6,4.9,0.3,0,0.02,7.68,102.161,,25,,24,,46,,,,,,46,,,,,,,,,,,,,,,,,,,,,102.08888
1336,[95],VA50GGBS50,39.4045,15.328,7.0035,24.679,8.288,1.9515,0.7855,0.017,1.2,0.213,0,0,,1.4,,,192,,,192,1185.6,683.4,1869,2.7,2.6,103,11.50%,30.00%,59%,54.85,8,0.411067708,0.532524272,2.6,4.9,0.3,0,0.02,7.68,102.161,,25,,24,,50.75,,,,,,50.75,,,,,,,,,,,,,,,,,,,,,104.08568
1337,[96],8M1,65.6,26.53,5.49,0.31,0.76,0.36,0.23,0.31,0,0,0,0,,0.41,,430,,,,,1243,533,1776,2.78,2.73,138,16.95%,35.06%,47.99%,56,8,0.451162791,0.405797101,2.1,4.1,0.3,0,0.02,8.6,109.4662,1,60,1,27,27.1075,31.0558,,20.9327,27.1075,,,31.0558,,,,,,,,,,,,,,,,,,,114.921,,132.8679333
1338,[96],8M2,65.6,26.53,5.49,0.31,0.76,0.36,0.23,0.31,0,0,0,0,,0.41,,397,,,,,1277,547,1824,2.78,2.73,128,16.95%,35.06%,47.99%,51,8,0.450881612,0.3984375,2.1,4.6,0.3,0,0.02,7.94,100.8712,1,60,1,27,28.529,32.6797,,22.3542,28.529,,,32.6797,,,,,,,,,,,,,,,,,,,109.841,,125.0615333
1339,[96],8M3,65.6,26.53,5.49,0.31,0.76,0.36,0.23,0.31,0,0,0,0,,0.41,,364,,,,,1311,562,1873,2.78,2.73,117,16.95%,35.06%,47.99%,46,8,0.447802198,0.393162393,2.1,5.1,0.3,0,0.02,7.28,91.7963,1,60,1,27,29.5457,32.9878,,23.1685,29.5457,,,32.9878,,,,,,,,,,,,,,,,,,,80,,116.8999333
1340,[96],8M4,65.6,26.53,5.49,0.31,0.76,0.36,0.23,0.31,0,0,0,0,,0.41,,331,,,,,1344,576,1920,2.78,2.73,106,16.95%,35.06%,47.99%,42,8,0.447129909,0.396226415,2.1,5.8,0.3,0,0.02,6.62,83.4014,1,60,1,27,26.5138,31.0693,,21.5535,26.5138,,,31.0693,,,,,,,,,,,,,,,,,,,74.9206,,109.3415333
1341,[96],8M5,65.6,26.53,5.49,0.31,0.76,0.36,0.23,0.31,0,0,0,0,,0.41,,298,,,,,1377,590,1967,2.78,2.73,96,16.95%,35.06%,47.99%,38,8,0.44966443,0.395833333,2.1,6.6,0.3,0,0.02,5.96,75.4864,1,60,1,27,24.4939,27.5311,,19.635,24.4939,,,27.5311,,,,,,,,,,,,,,,,,,,44.7619,,102.1431333
1342,[96],10M1,65.6,26.53,5.49,0.31,0.76,0.36,0.23,0.31,0,0,0,0,,0.41,,430,,,,,1243,533,1776,2.78,2.73,138,16.95%,35.06%,47.99%,55,10,0.448837209,0.398550725,2.1,4.1,0.2,0,0.02,8.6,104.3862,1,60,1,27,30.9104,33.9639,,25.3719,30.9104,,,33.9639,,,,,,,,,,,,,,,,,,,114.921,,140.6811333
1343,[96],10M2,65.6,26.53,5.49,0.31,0.76,0.36,0.23,0.31,0,0,0,0,,0.41,,397,,,,,1277,547,1824,2.78,2.73,128,16.95%,35.06%,47.99%,51,10,0.450881612,0.3984375,2.1,4.6,0.2,0,0.02,7.94,96.7912,1,60,1,27,32.0528,35.6706,,26.0619,32.0528,,,35.6706,,,,,,,,,,,,,,,,,,,109.841,,132.8747333
1344,[96],10M3,65.6,26.53,5.49,0.31,0.76,0.36,0.23,0.31,0,0,0,0,,0.41,,364,,,,,1311,562,1873,2.78,2.73,117,16.95%,35.06%,47.99%,47,10,0.450549451,0.401709402,2.1,5.1,0.2,0,0.02,7.28,88.7163,1,60,1,27,32.5172,36.5875,,27.0916,32.5172,,,36.5875,,,,,,,,,,,,,,,,,,,80,,124.7131333
1345,[96],10M4,65.6,26.53,5.49,0.31,0.76,0.36,0.23,0.31,0,0,0,0,,0.41,,331,,,,,1344,576,1920,2.78,2.73,106,16.95%,35.06%,47.99%,42,10,0.447129909,0.396226415,2.1,5.8,0.2,0,0.02,6.62,80.0414,1,60,1,27,29.9312,33.5492,,25.5219,29.9312,,,33.5492,,,,,,,,,,,,,,,,,,,74.9206,,115.7759333
1346,[96],10M5,65.6,26.53,5.49,0.31,0.76,0.36,0.23,0.31,0,0,0,0,,0.41,,298,,,,,1377,590,1967,2.78,2.73,96,16.95%,35.06%,47.99%,38,10,0.44966443,0.395833333,2.1,6.6,0.2,0,0.02,5.96,72.4464,1,60,1,27,26.5536,32.997,,21.4669,26.5536,,,32.997,,,,,,,,,,,,,,,,,,,44.7619,,107.9647333
1347,[96],12M1,65.6,26.53,5.49,0.31,0.76,0.36,0.23,0.31,0,0,0,0,,0.41,,430,,,,,1243,533,1776,2.78,2.73,138,16.95%,35.06%,47.99%,55,12,0.448837209,0.398550725,2.1,4.1,0.2,0,0.02,8.6,99.9862,1,60,1,27,31.035,36.1281,,25.0408,31.035,,,36.1281,,,,,,,,,,,,,,,,,,,114.921,,149.1071333
1348,[96],12M2,65.6,26.53,5.49,0.31,0.76,0.36,0.23,0.31,0,0,0,0,,0.41,,397,,,,,1277,547,1824,2.78,2.73,128,16.95%,35.06%,47.99%,50,12,0.44836272,0.390625,2.1,4.6,0.2,0,0.02,7.94,92.1912,1,60,1,27,33.1071,38.6522,,26.5465,33.1071,,,38.6522,,,,,,,,,,,,,,,,,,,109.841,,139.7687333
1349,[96],12M3,65.6,26.53,5.49,0.31,0.76,0.36,0.23,0.31,0,0,0,0,,0.41,,364,,,,,1311,562,1873,2.78,2.73,117,16.95%,35.06%,47.99%,47,12,0.450549451,0.401709402,2.1,5.1,0.2,0,0.02,7.28,84.9563,1,60,1,27,33.7096,37.219,,27.1497,33.7096,,,37.219,,,,,,,,,,,,,,,,,,,80,,131.9135333
1350,[96],12M4,65.6,26.53,5.49,0.31,0.76,0.36,0.23,0.31,0,0,0,0,,0.41,,331,,,,,1344,576,1920,2.78,2.73,106,16.95%,35.06%,47.99%,42,12,0.447129909,0.396226415,2.1,5.8,0.2,0,0.02,6.62,76.6814,1,60,1,27,32.1652,35.2233,,25.154,32.1652,,,35.2233,,,,,,,,,,,,,,,,,,,74.9206,,122.2103333
1351,[96],12M5,65.6,26.53,5.49,0.31,0.76,0.36,0.23,0.31,0,0,0,0,,0.41,,298,,,,,1377,590,1967,2.78,2.73,96,16.95%,35.06%,47.99%,158,12,0.852348993,1.645833333,2.1,6.6,0.4,0,0.02,5.96,131.8064,1,60,1,27,29.1515,32.21,,22.8165,29.1515,,,32.21,,,,,,,,,,,,,,,,,,,44.7619,,224.0903333
1352,[96],14M1,65.6,26.53,5.49,0.31,0.76,0.36,0.23,0.31,0,0,0,0,,0.41,,430,,,,,1243,533,1776,2.78,2.73,138,16.95%,35.06%,47.99%,55,14,0.448837209,0.398550725,2.1,4.1,0.2,0,0.02,8.6,95.5862,1,60,1,27,32.5843,37.9775,,26.5169,32.5843,,,37.9775,,,,,,,,,,,,,,,,,,,114.921,,157.5331333
1353,[96],14M2,65.6,26.53,5.49,0.31,0.76,0.36,0.23,0.31,0,0,0,0,,0.41,,397,,,,,1277,547,1824,2.78,2.73,128,16.95%,35.06%,47.99%,51,14,0.450881612,0.3984375,2.1,4.6,0.2,0,0.02,7.94,88.6312,1,60,1,27,34.0449,39.1011,,27.4157,34.0449,,,39.1011,,,,,,,,,,,,,,,,,,,109.841,,148.5011333
1354,[96],14M3,65.6,26.53,5.49,0.31,0.76,0.36,0.23,0.31,0,0,0,0,,0.41,,364,,,,,1311,562,1873,2.78,2.73,117,16.95%,35.06%,47.99%,47,14,0.450549451,0.401709402,2.1,5.1,0.2,0,0.02,7.28,81.1963,1,60,1,27,35.0562,37.9775,,28.9888,35.0562,,,37.9775,,,,,,,,,,,,,,,,,,,80,,139.1139333
1355,[96],14M4,65.6,26.53,5.49,0.31,0.76,0.36,0.23,0.31,0,0,0,0,,0.41,,331,,,,,1344,576,1920,2.78,2.73,106,16.95%,35.06%,47.99%,42,14,0.447129909,0.396226415,2.1,5.8,0.2,0,0.02,6.62,73.3214,1,60,1,27,33.0337,36.5169,,26.5169,33.0337,,,36.5169,,,,,,,,,,,,,,,,,,,74.9206,,128.6447333
1356,[96],14M5,65.6,26.53,5.49,0.31,0.76,0.36,0.23,0.31,0,0,0,0,,0.41,,298,,,,,1377,590,1967,2.78,2.73,96,16.95%,35.06%,47.99%,38,14,0.44966443,0.395833333,2.1,6.6,0.2,0,0.02,5.96,66.3664,1,60,1,27,30.5618,32.0225,,27.4157,30.5618,,,32.0225,,,,,,,,,,,,,,,,,,,44.7619,,119.6079333
1357,[96],8M21,65.6,26.53,5.49,0.31,0.76,0.36,0.23,0.31,0,0,0,0,,0.41,,397,,,,,1277,547,1824,2.78,2.73,128,16.95%,35.06%,47.99%,51,8,0.450881612,0.3984375,2.1,4.6,0.3,0,0.02,7.94,100.8712,1,60,1,27,23.5624,24.5319,,22.5922,23.5624,,,24.5319,,,,,,,,,,,,,,,,,,,109.841,,125.0615333
1358,[96],8M22,65.6,26.53,5.49,0.31,0.76,0.36,0.23,0.31,0,0,0,0,,0.41,,397,,,,,1277,547,1824,2.78,2.73,128,16.95%,35.06%,47.99%,51,8,0.450881612,0.3984375,2.1,4.6,0.3,0,0.02,7.94,100.8712,1,70,1,27,25.622,28.6809,,26.0355,25.622,,,28.6809,,,,,,,,,,,,,,,,,,,109.841,,131.4782
1359,[96],8M23,65.6,26.53,5.49,0.31,0.76,0.36,0.23,0.31,0,0,0,0,,0.41,,397,,,,,1277,547,1824,2.78,2.73,128,16.95%,35.06%,47.99%,51,8,0.450881612,0.3984375,2.1,4.6,0.3,0,0.02,7.94,100.8712,1,80,1,27,31.683,32.7567,,30.1794,31.683,,,32.7567,,,,,,,,,,,,,,,,,,,109.841,,137.8948667
1360,[96],8M24,65.6,26.53,5.49,0.31,0.76,0.36,0.23,0.31,0,0,0,0,,0.41,,397,,,,,1277,547,1824,2.78,2.73,128,16.95%,35.06%,47.99%,51,8,0.450881612,0.3984375,2.1,4.6,0.3,0,0.02,7.94,100.8712,1,90,1,27,32.8504,34.2404,,31.7113,32.8504,,,34.2404,,,,,,,,,,,,,,,,,,,109.841,,144.3115333
1361,[96],8M25,65.6,26.53,5.49,0.31,0.76,0.36,0.23,0.31,0,0,0,0,,0.41,,397,,,,,1277,547,1824,2.78,2.73,128,16.95%,35.06%,47.99%,51,8,0.450881612,0.3984375,2.1,4.6,0.3,0,0.02,7.94,100.8712,1,100,1,27,36.2887,34.3915,,35.8532,36.2887,,,34.3915,,,,,,,,,,,,,,,,,,,109.841,,150.7282
1362,[96],10M21,65.6,26.53,5.49,0.31,0.76,0.36,0.23,0.31,0,0,0,0,,0.41,,397,,,,,1277,547,1824,2.78,2.73,128,16.95%,35.06%,47.99%,51,10,0.450881612,0.3984375,2.1,4.6,0.2,0,0.02,7.94,96.7912,1,60,1,27,27.0467,27.4779,,26.0741,27.0467,,,27.4779,,,,,,,,,,,,,,,,,,,109.841,,132.8747333
1363,[96],10M22,65.6,26.53,5.49,0.31,0.76,0.36,0.23,0.31,0,0,0,0,,0.41,,397,,,,,1277,547,1824,2.78,2.73,128,16.95%,35.06%,47.99%,51,10,0.450881612,0.3984375,2.1,4.6,0.2,0,0.02,7.94,96.7912,1,70,1,27,28.0126,32.2257,,29.1037,28.0126,,,32.2257,,,,,,,,,,,,,,,,,,,109.841,,139.2914
1364,[96],10M23,65.6,26.53,5.49,0.31,0.76,0.36,0.23,0.31,0,0,0,0,,0.41,,397,,,,,1277,547,1824,2.78,2.73,128,16.95%,35.06%,47.99%,51,10,0.450881612,0.3984375,2.1,4.6,0.2,0,0.02,7.94,96.7912,1,80,1,27,33.5223,34.4945,,33.0919,33.5223,,,34.4945,,,,,,,,,,,,,,,,,,,109.841,,145.7080667
1365,[96],10M24,65.6,26.53,5.49,0.31,0.76,0.36,0.23,0.31,0,0,0,0,,0.41,,397,,,,,1277,547,1824,2.78,2.73,128,16.95%,35.06%,47.99%,51,10,0.450881612,0.3984375,2.1,4.6,0.2,0,0.02,7.94,96.7912,1,90,1,27,35.5522,35.9824,,32.5333,35.5522,,,35.9824,,,,,,,,,,,,,,,,,,,109.841,,152.1247333
1366,[96],10M25,65.6,26.53,5.49,0.31,0.76,0.36,0.23,0.31,0,0,0,0,,0.41,,397,,,,,1277,547,1824,2.78,2.73,128,16.95%,35.06%,47.99%,51,10,0.450881612,0.3984375,2.1,4.6,0.2,0,0.02,7.94,96.7912,1,100,1,27,38.4736,37.8173,,37.5002,38.4736,,,37.8173,,,,,,,,,,,,,,,,,,,109.841,,158.5414
1367,[96],12M21,65.6,26.53,5.49,0.31,0.76,0.36,0.23,0.31,0,0,0,0,,0.41,,397,,,,,1277,547,1824,2.78,2.73,128,16.95%,35.06%,47.99%,51,12,0.450881612,0.3984375,2.1,4.6,0.2,0,0.02,7.94,92.7112,1,60,1,27,27.7987,29.434,,27.2956,27.7987,,,29.434,,,,,,,,,,,,,,,,,,,109.841,,140.6879333
1368,[96],12M22,65.6,26.53,5.49,0.31,0.76,0.36,0.23,0.31,0,0,0,0,,0.41,,397,,,,,1277,547,1824,2.78,2.73,128,16.95%,35.06%,47.99%,51,12,0.450881612,0.3984375,2.1,4.6,0.2,0,0.02,7.94,92.7112,1,70,1,27,29.434,33.8365,,30.4403,29.434,,,33.8365,,,,,,,,,,,,,,,,,,,109.841,,147.1046
1369,[96],12M23,65.6,26.53,5.49,0.31,0.76,0.36,0.23,0.31,0,0,0,0,,0.41,,397,,,,,1277,547,1824,2.78,2.73,128,16.95%,35.06%,47.99%,51,12,0.450881612,0.3984375,2.1,4.6,0.2,0,0.02,7.94,92.7112,1,80,1,27,35.8491,36.478,,35.0943,35.8491,,,36.478,,,,,,,,,,,,,,,,,,,109.841,,153.5212667
1370,[96],12M24,65.6,26.53,5.49,0.31,0.76,0.36,0.23,0.31,0,0,0,0,,0.41,,397,,,,,1277,547,1824,2.78,2.73,128,16.95%,35.06%,47.99%,51,12,0.450881612,0.3984375,2.1,4.6,0.2,0,0.02,7.94,92.7112,1,90,1,27,38.9937,40.5031,,35.0943,38.9937,,,40.5031,,,,,,,,,,,,,,,,,,,109.841,,159.9379333
1371,[96],12M25,65.6,26.53,5.49,0.31,0.76,0.36,0.23,0.31,0,0,0,0,,0.41,,397,,,,,1277,547,1824,2.78,2.73,128,16.95%,35.06%,47.99%,51,12,0.450881612,0.3984375,2.1,4.6,0.2,0,0.02,7.94,92.7112,1,100,1,27,42.5157,40.8805,,41.0063,42.5157,,,40.8805,,,,,,,,,,,,,,,,,,,109.841,,166.3546
1372,[96],14M21,65.6,26.53,5.49,0.31,0.76,0.36,0.23,0.31,0,0,0,0,,0.41,,397,,,,,1277,547,1824,2.78,2.73,128,16.95%,35.06%,47.99%,51,14,0.450881612,0.3984375,2.1,4.6,0.2,0,0.02,7.94,88.6312,1,60,1,27,27.0631,28.0907,,26.1497,27.0631,,,28.0907,,,,,,,,,,,,,,,,,,,109.841,,148.5011333
1373,[96],14M22,65.6,26.53,5.49,0.31,0.76,0.36,0.23,0.31,0,0,0,0,,0.41,,397,,,,,1277,547,1824,2.78,2.73,128,16.95%,35.06%,47.99%,51,14,0.450881612,0.3984375,2.1,4.6,0.2,0,0.02,7.94,88.6312,1,70,1,27,29.1242,33.3548,,29.6869,29.1242,,,33.3548,,,,,,,,,,,,,,,,,,,109.841,,154.9178
1374,[96],14M23,65.6,26.53,5.49,0.31,0.76,0.36,0.23,0.31,0,0,0,0,,0.41,,397,,,,,1277,547,1824,2.78,2.73,128,16.95%,35.06%,47.99%,51,14,0.450881612,0.3984375,2.1,4.6,0.2,0,0.02,7.94,88.6312,1,80,1,27,35.1813,35.1859,,33.7003,35.1813,,,35.1859,,,,,,,,,,,,,,,,,,,109.841,,161.3344667
1375,[96],14M24,65.6,26.53,5.49,0.31,0.76,0.36,0.23,0.31,0,0,0,0,,0.41,,397,,,,,1277,547,1824,2.78,2.73,128,16.95%,35.06%,47.99%,51,14,0.450881612,0.3984375,2.1,4.6,0.2,0,0.02,7.94,88.6312,1,90,1,27,38.854,39.7682,,34.1682,38.854,,,39.7682,,,,,,,,,,,,,,,,,,,109.841,,167.7511333
1376,[96],14M25,65.6,26.53,5.49,0.31,0.76,0.36,0.23,0.31,0,0,0,0,,0.41,,397,,,,,1277,547,1824,2.78,2.73,128,16.95%,35.06%,47.99%,51,14,0.450881612,0.3984375,2.1,4.6,0.2,0,0.02,7.94,88.6312,1,100,1,27,41.3677,40.3513,,40.7952,41.3677,,,40.3513,,,,,,,,,,,,,,,,,,,109.841,,174.1678
1377,[97],SFGC-1,43.2,24.45,0,20.06,3.795,0.295,0.905,1.41,1.475,0.11,0,0,0,0,,200,200,,,,1074,716,1790,2.53,2.34,56,8.90%,32.10%,59.00%,,,0.14,0,3.6,4.5,0.4,145,0,0,178.04,,24,1,24,,25.36,,,,,,,,,,,,,,,,,,,,31.7,,,,,,,57.187
1378,[97],SFGC-2,43.2,24.45,0,20.06,3.795,0.295,0.905,1.41,1.475,0.11,0,0,0,0,,200,200,,,,1068,712,1780,2.53,2.34,74,8.90%,32.10%,59.00%,,,0.185,0,3.6,4.5,0.4,133,0,0,176.66,,24,1,24,,39.44,,,,,,,,,,,,,,,,,,,,49.3,,,,,,,69.364
1379,[97],SFGC-3,43.2,24.45,0,20.06,3.795,0.295,0.905,1.41,1.475,0.11,0,0,0,0,,200,200,,,,1062,708,1770,2.53,2.34,93,8.90%,32.10%,59.00%,,,0.2325,0,3.6,4.4,0.4,122,0,0,176.87,,24,1,24,,46.56,,,,,,,,,,,,,,,,,,,,58.2,,,,,,,81.901
1380,[97],SFGC-4,43.2,24.45,0,20.06,3.795,0.295,0.905,1.41,1.475,0.11,0,0,0,0,,200,200,,,,1068,712,1780,2.53,2.34,62,8.90%,32.10%,59.00%,,,0.155,0,3.6,4.5,0.4,139,0,0,175.58,,24,1,24,,35.52,,,,,,,,,,,,,,,,,,,,44.4,,,,,,,78.449
1381,[97],SFGC-5,43.2,24.45,0,20.06,3.795,0.295,0.905,1.41,1.475,0.11,0,0,0,0,,200,200,,,,1056,704,1760,2.53,2.34,124,8.90%,32.10%,59.00%,,,0.31,0,3.6,4.4,0.4,104,0,0,177.16,,24,1,24,,52,,,,,,,,,,,,,,,,,,,,65,,,,,,,87.268
1382,[97],SFGC-6,43.2,24.45,0,20.06,3.795,0.295,0.905,1.41,1.475,0.11,0,0,0,0,,200,200,,,,1074,716,1790,2.53,2.34,93,8.90%,32.10%,59.00%,,,0.2325,0,3.6,4.5,0.4,102,0,0,156.87,,24,1,24,44,52.56,,,,,,,,,,,,,38,,,55,,,,65.7,,72.5,,,,,81.997
1383,[97],SFGC-7,43.2,24.45,0,20.06,3.795,0.295,0.905,1.41,1.475,0.11,0,0,0,0,,200,200,,,,1050,700,1750,2.53,2.34,93,8.90%,32.10%,59.00%,,,0.2325,0,3.6,4.4,0.5,142,0,0,196.87,,24,1,24,28,33.84,,,,,,,,,,,,,16,,,35,,,,42.3,,52.5,,,,,81.805
1384,[97],SFGC-8,38.5,19.625,0,29.43,5.4425,0.2725,0.6725,1.95,1.3525,0.08,0,0,0,0,,100,300,,,,1068,712,1780,2.53,2.34,74,8.90%,32.10%,59.00%,,,0.185,0,3.6,4.5,0.4,133,0,0,176.66,,24,1,24,25.6,41.68,,,,,,,,,,,,,28,,,32,,,,52.1,,65,,,,,74.164
1385,[97],SFGC-9,33.8,14.8,0,38.8,7.09,0.25,0.44,2.49,1.23,0.05,0,0,0,0,,,400,,,,1068,712,1780,2.53,2.34,74,8.90%,32.10%,59.00%,,,0.185,0,3.6,4.5,0.4,133,0,0,176.66,,24,1,24,36,50.48,,,,,,,,,,,,,37.5,,,45,,,,63.1,,79,,,,,78.964
1386,[98],A10,51.593,25.134,1.526,7.045,9.34,0.709,2.368,0.686,0.853,0,0,0,,0,,360,40,,,,1197,644,1841,,,107,15.36%,30.71%,54%,53,10,0.4,0.495327103,2.0,4.6,0.2,0,0.01,4,91.9051,,25,,20,12.0073,21.7153,4.85401,,12.0073,17.6277,,21.7153,23.7591,,,,,,,,,,,,,,,,,,229.541,137.705,98.9948
1387,[98],A15,50.7695,24.491,1.464,8.7425,9.235,0.6835,2.267,0.749,0.8495,0,0,0,,0,,340,60,,,,1200,646,1846,,,107,15.36%,30.71%,54%,53,10,0.4,0.495327103,2.0,4.6,0.2,0,0.01,4,91.9051,,25,,20,15.8394,29.3796,9.45255,,15.8394,22.7372,,29.3796,31.1679,,,,,,,,,,,,,,,,,,218.135,134.754,99.9788
