Repository: zcesclc/GP-and-ML-models-new

File: AAC concrete dataset large ratio.csv (part 10 of 11)
Fine Agg density (kg/m3),Total Na2SiO3 (kg in 1m3 of mix),Na2O (l),SiO2 (l),H2O,Total NaOH (kg in 1m3 mix),Concentration (M) NaOH,AL/B,SH/SS,Ms,Ag/B,W/B,Additional water (kg in 1m3 mix),Sp/B,Superplasticizer (kg in 1m3 mix),Total water (in solutions + additional) (kg in 1m3 mix),Initial curing time (day),Initial curing temp (C),Initial curing rest time (day),Final curing temp (C),7d CS,28d CS,1-d Cubic compressive strength (MPa),3-d Cubic compressive strength (MPa),7-d Cubic compressive strength (MPa),14-d Cubic compressive strength (MPa) ,21-d Cubic compressive strength (MPa),28-d Cubic compressive strength (MPa),56-d Cubic compressive strength (MPa),90-d Cubic compressive strength (MPa) ,180-d Cubic compressive strength (MPa),365-d Cubic compressive strength (MPa) ,1-d Cylindrical compressive strength (MPa),2-d Cylindrical compressive strength (MPa),3-d Cylindrical compressive strength (MPa),4-d Cylindrical compressive strength (MPa),5-d Cylindrical compressive strength (MPa),7-d Cylindrical compressive strength (MPa),12-d Cylindrical compressive strength (MPa),14-d Cylindrical compressive strength (MPa),21-d Cylindrical compressive strength (MPa),28-d Cylindrical compressive strength (MPa),56-d Cylindrical compressive strength (MPa) ,90-d Cylindrical compressive strength (MPa),180-d Cylindrical compressive strength (MPa) ,365-d Cylindrical compressive strength (MPa),Slump (mm),flowtable,"CO2 footprint
(kg emision per 1m3 of samples produced and cured)
[108] and [109] used"
1388,[98],A20,49.946,23.848,1.402,10.44,9.13,0.658,2.166,0.812,0.846,0,0,0,,0,,320,80,,,,1203,646,1849,,,107,15.36%,30.71%,54%,53,10,0.4,0.495327103,2.0,4.6,0.2,0,0.01,4,91.9051,,25,,20,26.5693,41.8978,12.5182,,26.5693,31.4234,,41.8978,46.7518,,,,,,,,,,,,,,,,,,191.149,132.295,100.9532
1389,[98],A25,49.1225,23.205,1.34,12.1375,9.025,0.6325,2.065,0.875,0.8425,0,0,0,,0,,300,100,,,,1207,650,1857,,,107,15.36%,30.71%,54%,53,10,0.4,0.495327103,2.0,4.6,0.2,0,0.01,4,91.9051,,25,,20,31.4234,46.7518,16.3504,,31.4234,38.0657,,46.7518,50.5839,,,,,,,,,,,,,,,,,,174.004,126.393,101.9516
1390,[98],A30,48.299,22.562,1.278,13.835,8.92,0.607,1.964,0.938,0.839,0,0,0,,0,,280,120,,,,1210,652,1862,,,107,15.36%,30.71%,54%,53,10,0.4,0.495327103,2.0,4.7,0.2,0,0.01,4,91.9051,,25,,20,36.5328,56.4599,17.1168,,36.5328,48.0292,,56.4599,62.0803,,,,,,,,,,,,,,,,,,170.791,123.443,102.9356
1391,[98],B15,50.7695,24.491,1.464,8.7425,9.235,0.6835,2.267,0.749,0.8495,0,0,0,,0,,340,60,,,,1200,646,1846,,,107,15.36%,30.71%,54%,53,12,0.4,0.495327103,2.0,4.6,0.2,0,0.01,4,87.6651,,25,,20,19.0123,33.8272,7.90123,,19.0123,25.4321,,33.8272,,,,,,,,,,,,,,,,,,,145.449,120.492,108.0984
1392,[98],B20,49.946,23.848,1.402,10.44,9.13,0.658,2.166,0.812,0.846,0,0,0,,0,,320,80,,,,1203,648,1851,,,107,15.36%,30.71%,54%,53,12,0.4,0.495327103,2.0,4.6,0.2,0,0.01,4,87.6651,,25,,20,26.9136,45.1852,13.5802,,26.9136,38.2716,,45.1852,,,,,,,,,,,,,,,,,,,70.1059,110.656,109.0824
1393,[98],B25,49.1225,23.205,1.34,12.1375,9.025,0.6325,2.065,0.875,0.8425,0,0,0,,0,,300,100,,,,1222,658,1880,,,107,15.36%,30.71%,54%,53,12,0.4,0.495327103,2.0,4.7,0.2,0,0.01,4,87.6651,,25,,20,38.7654,57.284,21.4815,,38.7654,46.1728,,57.284,,,,,,,,,,,,,,,,,,,50.4971,102.295,110.1816
1394,[98],C15,50.7695,24.491,1.464,8.7425,9.235,0.6835,2.267,0.749,0.8495,0,0,0,,0,,340,60,,,,1209,651,1860,,,93,15.36%,30.71%,54%,47,10,0.35,0.505376344,2.0,4.7,0.2,0,0.01,4,80.7549,,25,,20,18.3857,29.6205,5.87575,,18.3857,25.9865,,29.6205,,,,,,,,,,,,,,,,,,,78.4336,82.1311,90.41
1395,[98],C20,49.946,23.848,1.402,10.44,9.13,0.658,2.166,0.812,0.846,0,0,0,,0,,320,80,,,,1227,661,1888,,,93,15.36%,30.71%,54%,47,10,0.35,0.505376344,2.0,4.7,0.2,0,0.01,4,80.7549,,25,,20,26.8165,41.1887,9.9934,,26.8165,34.6144,,41.1887,,,,,,,,,,,,,,,,,,,73.5803,75.2459,91.5044
1396,[98],C25,49.1225,23.205,1.34,12.1375,9.025,0.6325,2.065,0.875,0.8425,0,0,0,,0,,300,100,,,,1246,671,1917,,,93,15.36%,30.71%,54%,47,10,0.35,0.505376344,2.0,4.8,0.2,0,0.01,4,80.7549,,25,,20,33.4837,48.6402,17.2483,,33.4837,41.4767,,48.6402,,,,,,,,,,,,,,,,,,,67.0921,71.3115,92.6036
1397,[98],D15,50.7695,24.491,1.464,8.7425,9.235,0.6835,2.267,0.749,0.8495,0,0,0,,0,,340,60,,,,1184,637,1821,,,96,15.36%,30.71%,54%,64,10,0.4,0.666666667,2.0,4.6,0.2,0,0.01,4,92.5728,,25,,20,16.8283,24.717,6.08846,,16.8283,20.9146,,24.717,,,,,,,,,,,,,,,,,,,227.812,139.18,104.3248
1398,[98],D25,49.1225,23.205,1.34,12.1375,9.025,0.6325,2.065,0.875,0.8425,0,0,0,,0,,300,100,,,,1223,659,1882,,,114,15.36%,30.71%,54%,46,10,0.4,0.403508772,2.0,4.7,0.2,0,0.01,4,91.4802,,25,,20,29.2476,38.7337,19.2987,,29.2476,34.5933,,38.7337,,,,,,,,,,,,,,,,,,,170.503,83.1148,99.2296
1399,[99],FA-70 GGBS- 30 B-360 AGG/B-5.18 ALK/B-0.45 T ºC - 25,52.295,24.571,3.215,12.58,3.242,0.154,0,0.515,0,0,0,0,,3.391,,252,108,,,,1090.8,774,1864.8,2.8,2.65,115.7142857,11.50%,30.00%,59%,46.28571429,8,0.45,0.4,2.6,5.2,0.3,0,0.04,14.4,107.8071429,,25,1,30,,33.8369,,,,,,33.8369,,,,,,,,,,,,,,,,,,,95,,112.6680686
1400,[99],FA-70 GGBS- 30 B-360 AGG/B-5.18 ALK/B-0.50 T ºC - 25,52.295,24.571,3.215,12.58,3.242,0.154,0,0.515,0,0,0,0,,3.391,,252,108,,,,1090.8,774,1864.8,2.8,2.65,128.5714286,11.50%,30.00%,59%,51.42857143,8,0.5,0.4,2.6,5.2,0.3,0,0.04,14.4,118.8257143,,25,1,30,,36.1631,,,,,,36.1631,,,,,,,,,,,,,,,,,,,102,,120.4481829
1401,[99],FA-70 GGBS- 30 B-360 AGG/B-5.18 ALK/B-0.55 T ºC - 25,52.295,24.571,3.215,12.58,3.242,0.154,0,0.515,0,0,0,0,,3.391,,252,108,,,,1090.8,774,1864.8,2.8,2.65,141.4285714,11.50%,30.00%,59%,56.57142857,8,0.55,0.4,2.6,5.2,0.4,0,0.04,14.4,129.8442857,,25,1,30,,31.0876,,,,,,31.0876,,,,,,,,,,,,,,,,,,,115,,128.2282971
1402,[99],FA-70 GGBS- 30 B-360 AGG/B-5.18 ALK/B-0.60 T ºC - 25,52.295,24.571,3.215,12.58,3.242,0.154,0,0.515,0,0,0,0,,3.391,,252,108,,,,1090.8,774,1864.8,2.8,2.65,154.2857143,11.50%,30.00%,59%,61.71428571,8,0.6,0.4,2.6,5.2,0.4,0,0.04,14.4,140.8628571,,25,1,30,,25.8006,,,,,,25.8006,,,,,,,,,,,,,,,,,,,180,,136.0084114
1403,[99],FA-70 GGBS- 30 B-420 AGG/B-4.23 ALK/B-0.45 T ºC - 25,52.295,24.571,3.215,12.58,3.242,0.154,0,0.515,0,0,0,0,,3.391,,294,126,,,,966,810.6,1776.6,2.8,2.65,135,11.50%,30.00%,59%,54,8,0.45,0.4,2.6,4.2,0.3,0,0.04,16.8,125.775,,25,1,30,,36.7598,,,,,,36.7598,,,,,,,,,,,,,,,,,,,84,,129.53088
1404,[99],FA-70 GGBS- 30 B-420 AGG/B-4.23 ALK/B-0.50 T ºC - 25,52.295,24.571,3.215,12.58,3.242,0.154,0,0.515,0,0,0,0,,3.391,,294,126,,,,966,810.6,1776.6,2.8,2.65,150,11.50%,30.00%,59%,60,8,0.5,0.4,2.6,4.2,0.3,0,0.04,16.8,138.63,,25,1,30,,38.1285,,,,,,38.1285,,,,,,,,,,,,,,,,,,,100,,138.60768
1405,[99],FA-70 GGBS- 30 B-420 AGG/B-4.23 ALK/B-0.55 T ºC - 25,52.295,24.571,3.215,12.58,3.242,0.154,0,0.515,0,0,0,0,,3.391,,294,126,,,,966,810.6,1776.6,2.8,2.65,165,11.50%,30.00%,59%,66,8,0.55,0.4,2.6,4.2,0.4,0,0.04,16.8,151.485,,25,1,30,,26.2011,,,,,,26.2011,,,,,,,,,,,,,,,,,,,111,,147.68448
1406,[99],FA-70 GGBS- 30 B-420 AGG/B-4.23 ALK/B-0.60 T ºC - 25,52.295,24.571,3.215,12.58,3.242,0.154,0,0.515,0,0,0,0,,3.391,,294,126,,,,966,810.6,1776.6,2.8,2.65,180,11.50%,30.00%,59%,72,8,0.6,0.4,2.6,4.2,0.4,0,0.04,16.8,164.34,,25,1,30,,25.0279,,,,,,25.0279,,,,,,,,,,,,,,,,,,,154,,156.76128
1407,[99],FA-70 GGBS- 30 B-450 AGG/B-3.85 ALK/B-0.45 T ºC - 25,52.295,24.571,3.215,12.58,3.242,0.154,0,0.515,0,0,0,0,,3.391,,315,135,,,,972,760.5,1732.5,2.8,2.65,144.6428571,11.50%,30.00%,59%,57.85714286,8,0.45,0.4,2.6,3.9,0.3,0,0.04,18,134.7589286,,25,1,30,,33.8562,,,,,,33.8562,,,,,,,,,,,,,,,,,,,78,,137.9622857
1408,[99],FA-70 GGBS- 30 B-450 AGG/B-3.85 ALK/B-0.50 T ºC - 25,52.295,24.571,3.215,12.58,3.242,0.154,0,0.515,0,0,0,0,,3.391,,315,135,,,,972,760.5,1732.5,2.8,2.65,160.7142857,11.50%,30.00%,59%,64.28571429,8,0.5,0.4,2.6,3.9,0.3,0,0.04,18,148.5321429,,25,1,30,,38.8889,,,,,,38.8889,,,,,,,,,,,,,,,,,,,92,,147.6874286
1409,[99],FA-70 GGBS- 30 B-450 AGG/B-3.85 ALK/B-0.55 T ºC - 25,52.295,24.571,3.215,12.58,3.242,0.154,0,0.515,0,0,0,0,,3.391,,315,135,,,,972,760.5,1732.5,2.8,2.65,176.7857143,11.50%,30.00%,59%,70.71428571,8,0.55,0.4,2.6,3.9,0.4,0,0.04,18,162.3053571,,25,1,30,,25.6209,,,,,,25.6209,,,,,,,,,,,,,,,,,,,107,,157.4125714
1410,[99],FA-70 GGBS- 30 B-450 AGG/B-3.85 ALK/B-0.60 T ºC - 25,52.295,24.571,3.215,12.58,3.242,0.154,0,0.515,0,0,0,0,,3.391,,315,135,,,,972,760.5,1732.5,2.8,2.65,192.8571429,11.50%,30.00%,59%,77.14285714,8,0.6,0.4,2.6,3.9,0.4,0,0.04,18,176.0785714,,25,1,30,,20.5882,,,,,,20.5882,,,,,,,,,,,,,,,,,,,146,,167.1377143
1411,[99],FA-60 GGBS- 40 B-360 AGG/B-5.18 ALK/B-0.45 T ºC - 25,49.69,23.918,2.87,15.44,3.906,0.132,0,0.57,0,0,0,0,,3.438,,216,144,,,,1090.8,774,1864.8,2.8,2.65,115.7142857,11.50%,30.00%,59%,46.28571429,8,0.45,0.4,2.6,5.2,0.3,0,0.04,14.4,107.8071429,,25,1,30,,42.2961,,,,,,42.2961,,,,,,,,,,,,,,,,,,,125,,114.3960686
1412,[99],FA-60 GGBS- 40 B-360 AGG/B-5.18 ALK/B-0.50 T ºC - 25,49.69,23.918,2.87,15.44,3.906,0.132,0,0.57,0,0,0,0,,3.438,,216,144,,,,1090.8,774,1864.8,2.8,2.65,128.5714286,11.50%,30.00%,59%,51.42857143,8,0.5,0.4,2.6,5.2,0.3,0,0.04,14.4,118.8257143,,25,1,30,,48.006,,,,,,48.006,,,,,,,,,,,,,,,,,,,136,,122.1761829
1413,[99],FA-60 GGBS- 40 B-360 AGG/B-5.18 ALK/B-0.55 T ºC - 25,49.69,23.918,2.87,15.44,3.906,0.132,0,0.57,0,0,0,0,,3.438,,216,144,,,,1090.8,774,1864.8,2.8,2.65,141.4285714,11.50%,30.00%,59%,56.57142857,8,0.55,0.4,2.6,5.2,0.4,0,0.04,14.4,129.8442857,,25,1,30,,46.7372,,,,,,46.7372,,,,,,,,,,,,,,,,,,,142,,129.9562971
1414,[99],FA-60 GGBS- 40 B-360 AGG/B-5.18 ALK/B-0.60 T ºC - 25,49.69,23.918,2.87,15.44,3.906,0.132,0,0.57,0,0,0,0,,3.438,,216,144,,,,1090.8,774,1864.8,2.8,2.65,154.2857143,11.50%,30.00%,59%,61.71428571,8,0.6,0.4,2.6,5.2,0.4,0,0.04,14.4,140.8628571,,25,1,30,,43.3535,,,,,,43.3535,,,,,,,,,,,,,,,,,,,194,,137.7364114
1415,[99],FA-60 GGBS- 40 B-420 AGG/B-4.23 ALK/B-0.45 T ºC - 25,49.69,23.918,2.87,15.44,3.906,0.132,0,0.57,0,0,0,0,,3.438,,252,168,,,,966,810.6,1776.6,2.8,2.65,135,11.50%,30.00%,59%,54,8,0.45,0.4,2.6,4.2,0.3,0,0.04,16.8,125.775,,25,1,30,,46.1453,,,,,,46.1453,,,,,,,,,,,,,,,,,,,102,,131.54688
1416,[99],FA-60 GGBS- 40 B-420 AGG/B-4.23 ALK/B-0.50 T ºC - 25,49.69,23.918,2.87,15.44,3.906,0.132,0,0.57,0,0,0,0,,3.438,,252,168,,,,966,810.6,1776.6,2.8,2.65,150,11.50%,30.00%,59%,60,8,0.5,0.4,2.6,4.2,0.3,0,0.04,16.8,138.63,,25,1,30,,51.4246,,,,,,51.4246,,,,,,,,,,,,,,,,,,,115,,140.62368
1417,[99],FA-60 GGBS- 40 B-420 AGG/B-4.23 ALK/B-0.55 T ºC - 25,49.69,23.918,2.87,15.44,3.906,0.132,0,0.57,0,0,0,0,,3.438,,252,168,,,,966,810.6,1776.6,2.8,2.65,165,11.50%,30.00%,59%,66,8,0.55,0.4,2.6,4.2,0.4,0,0.04,16.8,151.485,,25,1,30,,44.581,,,,,,44.581,,,,,,,,,,,,,,,,,,,135,,149.70048
1418,[99],FA-60 GGBS- 40 B-420 AGG/B-4.23 ALK/B-0.60 T ºC - 25,49.69,23.918,2.87,15.44,3.906,0.132,0,0.57,0,0,0,0,,3.438,,252,168,,,,966,810.6,1776.6,2.8,2.65,180,11.50%,30.00%,59%,72,8,0.6,0.4,2.6,4.2,0.4,0,0.04,16.8,164.34,,25,1,30,,46.5363,,,,,,46.5363,,,,,,,,,,,,,,,,,,,170,,158.77728
1419,[99],FA-60 GGBS- 40 B-450 AGG/B-3.85 ALK/B-0.45 T ºC - 25,49.69,23.918,2.87,15.44,3.906,0.132,0,0.57,0,0,0,0,,3.438,,270,180,,,,972,760.5,1732.5,2.8,2.65,144.6428571,11.50%,30.00%,59%,57.85714286,8,0.45,0.4,2.6,3.9,0.3,0,0.04,18,134.7589286,,25,1,30,,45.7516,,,,,,45.7516,,,,,,,,,,,,,,,,,,,83,,140.1222857
1420,[99],FA-60 GGBS- 40 B-450 AGG/B-3.85 ALK/B-0.50 T ºC - 25,49.69,23.918,2.87,15.44,3.906,0.132,0,0.57,0,0,0,0,,3.438,,270,180,,,,972,760.5,1732.5,2.8,2.65,160.7142857,11.50%,30.00%,59%,64.28571429,8,0.5,0.4,2.6,3.9,0.3,0,0.04,18,148.5321429,,25,1,30,,50.7843,,,,,,50.7843,,,,,,,,,,,,,,,,,,,106,,149.8474286
1421,[99],FA-60 GGBS- 40 B-450 AGG/B-3.85 ALK/B-0.55 T ºC - 25,49.69,23.918,2.87,15.44,3.906,0.132,0,0.57,0,0,0,0,,3.438,,270,180,,,,972,760.5,1732.5,2.8,2.65,176.7857143,11.50%,30.00%,59%,70.71428571,8,0.55,0.4,2.6,3.9,0.4,0,0.04,18,162.3053571,,25,1,30,,41.8627,,,,,,41.8627,,,,,,,,,,,,,,,,,,,118,,159.5725714
1422,[99],FA-60 GGBS- 40 B-450 AGG/B-3.85 ALK/B-0.60 T ºC - 25,49.69,23.918,2.87,15.44,3.906,0.132,0,0.57,0,0,0,0,,3.438,,270,180,,,,972,760.5,1732.5,2.8,2.65,192.8571429,11.50%,30.00%,59%,77.14285714,8,0.6,0.4,2.6,3.9,0.4,0,0.04,18,176.0785714,,25,1,30,,45.7516,,,,,,45.7516,,,,,,,,,,,,,,,,,,,155,,169.2977143
1423,[99],FA-50 GGBS- 50 B-360 AGG/B-5.18 ALK/B-0.45 T ºC - 25,47.085,23.265,2.525,18.3,4.57,0.11,0,0.625,0,0,0,0,,3.485,,180,180,,,,1090.8,774,1864.8,2.8,2.65,115.7142857,11.50%,30.00%,59%,46.28571429,8,0.45,0.4,2.6,5.2,0.3,0,0.04,14.4,107.8071429,,25,1,30,,55.4079,,,,,,55.4079,,,,,,,,,,,,,,,,,,,175,,116.1240686
1424,[99],FA-50 GGBS- 50 B-360 AGG/B-5.18 ALK/B-0.50 T ºC - 25,47.085,23.265,2.525,18.3,4.57,0.11,0,0.625,0,0,0,0,,3.485,,180,180,,,,1090.8,774,1864.8,2.8,2.65,128.5714286,11.50%,30.00%,59%,51.42857143,8,0.5,0.4,2.6,5.2,0.3,0,0.04,14.4,118.8257143,,25,1,30,,59.6375,,,,,,59.6375,,,,,,,,,,,,,,,,,,,184,,123.9041829
1425,[99],FA-50 GGBS- 50 B-360 AGG/B-5.18 ALK/B-0.55 T ºC - 25,47.085,23.265,2.525,18.3,4.57,0.11,0,0.625,0,0,0,0,,3.485,,180,180,,,,1090.8,774,1864.8,2.8,2.65,141.4285714,11.50%,30.00%,59%,56.57142857,8,0.55,0.4,2.6,5.2,0.4,0,0.04,14.4,129.8442857,,25,1,30,,51.6012,,,,,,51.6012,,,,,,,,,,,,,,,,,,,195,,131.6842971
1426,[99],FA-50 GGBS- 50 B-360 AGG/B-5.18 ALK/B-0.60 T ºC - 25,47.085,23.265,2.525,18.3,4.57,0.11,0,0.625,0,0,0,0,,3.485,,180,180,,,,1090.8,774,1864.8,2.8,2.65,154.2857143,11.50%,30.00%,59%,61.71428571,8,0.6,0.4,2.6,5.2,0.4,0,0.04,14.4,140.8628571,,25,1,30,,46.5257,,,,,,46.5257,,,,,,,,,,,,,,,,,,,225,,139.4644114
1427,[99],FA-50 GGBS- 50 B-420 AGG/B-4.23 ALK/B-0.45 T ºC - 25,47.085,23.265,2.525,18.3,4.57,0.11,0,0.625,0,0,0,0,,3.485,,210,210,,,,966,810.6,1776.6,2.8,2.65,135,11.50%,30.00%,59%,54,8,0.45,0.4,2.6,4.2,0.3,0,0.04,16.8,125.775,,25,1,30,,56.7039,,,,,,56.7039,,,,,,,,,,,,,,,,,,,148,,133.56288
1428,[99],FA-50 GGBS- 50 B-420 AGG/B-4.23 ALK/B-0.50 T ºC - 25,47.085,23.265,2.525,18.3,4.57,0.11,0,0.625,0,0,0,0,,3.485,,210,210,,,,966,810.6,1776.6,2.8,2.65,150,11.50%,30.00%,59%,60,8,0.5,0.4,2.6,4.2,0.3,0,0.04,16.8,138.63,,25,1,30,,60.419,,,,,,60.419,,,,,,,,,,,,,,,,,,,162,,142.63968
1429,[99],FA-50 GGBS- 50 B-420 AGG/B-4.23 ALK/B-0.55 T ºC - 25,47.085,23.265,2.525,18.3,4.57,0.11,0,0.625,0,0,0,0,,3.485,,210,210,,,,966,810.6,1776.6,2.8,2.65,165,11.50%,30.00%,59%,66,8,0.55,0.4,2.6,4.2,0.4,0,0.04,16.8,151.485,,25,1,30,,46.5363,,,,,,46.5363,,,,,,,,,,,,,,,,,,,171,,151.71648
1430,[99],FA-50 GGBS- 50 B-420 AGG/B-4.23 ALK/B-0.60 T ºC - 25,47.085,23.265,2.525,18.3,4.57,0.11,0,0.625,0,0,0,0,,3.485,,210,210,,,,966,810.6,1776.6,2.8,2.65,180,11.50%,30.00%,59%,72,8,0.6,0.4,2.6,4.2,0.4,0,0.04,16.8,164.34,,25,1,30,,47.514,,,,,,47.514,,,,,,,,,,,,,,,,,,,205,,160.79328
1431,[99],FA-50 GGBS- 50 B-450 AGG/B-3.85 ALK/B-0.45 T ºC - 25,47.085,23.265,2.525,18.3,4.57,0.11,0,0.625,0,0,0,0,,3.485,,225,225,,,,972,760.5,1732.5,2.8,2.65,144.6428571,11.50%,30.00%,59%,57.85714286,8,0.45,0.4,2.6,3.9,0.3,0,0.04,18,134.7589286,,25,1,30,,48.9542,,,,,,48.9542,,,,,,,,,,,,,,,,,,,96,,142.2822857
1432,[99],FA-50 GGBS- 50 B-450 AGG/B-3.85 ALK/B-0.50 T ºC - 25,47.085,23.265,2.525,18.3,4.57,0.11,0,0.625,0,0,0,0,,3.485,,225,225,,,,972,760.5,1732.5,2.8,2.65,160.7142857,11.50%,30.00%,59%,64.28571429,8,0.5,0.4,2.6,3.9,0.3,0,0.04,18,148.5321429,,25,1,30,,58.3333,,,,,,58.3333,,,,,,,,,,,,,,,,,,,111,,152.0074286
1433,[99],FA-50 GGBS- 50 B-450 AGG/B-3.85 ALK/B-0.55 T ºC - 25,47.085,23.265,2.525,18.3,4.57,0.11,0,0.625,0,0,0,0,,3.485,,225,225,,,,972,760.5,1732.5,2.8,2.65,176.7857143,11.50%,30.00%,59%,70.71428571,8,0.55,0.4,2.6,3.9,0.4,0,0.04,18,162.3053571,,25,1,30,,48.4967,,,,,,48.4967,,,,,,,,,,,,,,,,,,,135,,161.7325714
1434,[99],FA-50 GGBS- 50 B-450 AGG/B-3.85 ALK/B-0.60 T ºC - 25,47.085,23.265,2.525,18.3,4.57,0.11,0,0.625,0,0,0,0,,3.485,,225,225,,,,972,760.5,1732.5,2.8,2.65,192.8571429,11.50%,30.00%,59%,77.14285714,8,0.6,0.4,2.6,3.9,0.4,0,0.04,18,176.0785714,,25,1,30,,47.5817,,,,,,47.5817,,,,,,,,,,,,,,,,,,,185,,171.4577143
1435,[99],FA-70 GGBS- 30 B-360 AGG/B-5.18 ALK/B-0.45 T ºC - 60,52.295,24.571,3.215,12.58,3.242,0.154,0,0.515,0,0,0,0,,3.391,,252,108,,,,1090.8,774,1864.8,2.8,2.65,115.7142857,11.50%,30.00%,59%,46.28571429,8,0.45,0.4,2.6,5.2,0.3,0,0.04,14.4,107.8071429,1,60,1,30,,41.4502,,,,,,41.4502,,,,,,,,,,,,,,,,,,,95,,135.1264019
1436,[99],FA-70 GGBS- 30 B-360 AGG/B-5.18 ALK/B-0.50 T ºC - 60,52.295,24.571,3.215,12.58,3.242,0.154,0,0.515,0,0,0,0,,3.391,,252,108,,,,1090.8,774,1864.8,2.8,2.65,128.5714286,11.50%,30.00%,59%,51.42857143,8,0.5,0.4,2.6,5.2,0.3,0,0.04,14.4,118.8257143,1,60,1,30,,42.5076,,,,,,42.5076,,,,,,,,,,,,,,,,,,,102,,142.9065162
1437,[99],FA-70 GGBS- 30 B-360 AGG/B-5.18 ALK/B-0.55 T ºC - 60,52.295,24.571,3.215,12.58,3.242,0.154,0,0.515,0,0,0,0,,3.391,,252,108,,,,1090.8,774,1864.8,2.8,2.65,141.4285714,11.50%,30.00%,59%,56.57142857,8,0.55,0.4,2.6,5.2,0.4,0,0.04,14.4,129.8442857,1,60,1,30,,33.8369,,,,,,33.8369,,,,,,,,,,,,,,,,,,,115,,150.6866305
1438,[99],FA-70 GGBS- 30 B-360 AGG/B-5.18 ALK/B-0.60 T ºC - 60,52.295,24.571,3.215,12.58,3.242,0.154,0,0.515,0,0,0,0,,3.391,,252,108,,,,1090.8,774,1864.8,2.8,2.65,154.2857143,11.50%,30.00%,59%,61.71428571,8,0.6,0.4,2.6,5.2,0.4,0,0.04,14.4,140.8628571,1,60,1,30,,28.5498,,,,,,28.5498,,,,,,,,,,,,,,,,,,,180,,158.4667448
1439,[99],FA-70 GGBS- 30 B-420 AGG/B-4.23 ALK/B-0.45 T ºC - 60,52.295,24.571,3.215,12.58,3.242,0.154,0,0.515,0,0,0,0,,3.391,,294,126,,,,966,810.6,1776.6,2.8,2.65,135,11.50%,30.00%,59%,54,8,0.45,0.4,2.6,4.2,0.3,0,0.04,16.8,125.775,1,60,1,30,,40.4749,,,,,,40.4749,,,,,,,,,,,,,,,,,,,84,,151.9892133
1440,[99],FA-70 GGBS- 30 B-420 AGG/B-4.23 ALK/B-0.50 T ºC - 60,52.295,24.571,3.215,12.58,3.242,0.154,0,0.515,0,0,0,0,,3.391,,294,126,,,,966,810.6,1776.6,2.8,2.65,150,11.50%,30.00%,59%,60,8,0.5,0.4,2.6,4.2,0.3,0,0.04,16.8,138.63,1,60,1,30,,43.6034,,,,,,43.6034,,,,,,,,,,,,,,,,,,,100,,161.0660133
1441,[99],FA-70 GGBS- 30 B-420 AGG/B-4.23 ALK/B-0.55 T ºC - 60,52.295,24.571,3.215,12.58,3.242,0.154,0,0.515,0,0,0,0,,3.391,,294,126,,,,966,810.6,1776.6,2.8,2.65,165,11.50%,30.00%,59%,66,8,0.55,0.4,2.6,4.2,0.4,0,0.04,16.8,151.485,1,60,1,30,,31.0894,,,,,,31.0894,,,,,,,,,,,,,,,,,,,111,,170.1428133
1442,[99],FA-70 GGBS- 30 B-420 AGG/B-4.23 ALK/B-0.60 T ºC - 60,52.295,24.571,3.215,12.58,3.242,0.154,0,0.515,0,0,0,0,,3.391,,294,126,,,,966,810.6,1776.6,2.8,2.65,180,11.50%,30.00%,59%,72,8,0.6,0.4,2.6,4.2,0.4,0,0.04,16.8,164.34,1,60,1,30,,26.7877,,,,,,26.7877,,,,,,,,,,,,,,,,,,,154,,179.2196133
1443,[99],FA-70 GGBS- 30 B-450 AGG/B-3.85 ALK/B-0.45 T ºC - 60,52.295,24.571,3.215,12.58,3.242,0.154,0,0.515,0,0,0,0,,3.391,,315,135,,,,972,760.5,1732.5,2.8,2.65,144.6428571,11.50%,30.00%,59%,57.85714286,8,0.45,0.4,2.6,3.9,0.3,0,0.04,18,134.7589286,1,60,1,30,,38.6601,,,,,,38.6601,,,,,,,,,,,,,,,,,,,78,,160.420619
1444,[99],FA-70 GGBS- 30 B-450 AGG/B-3.85 ALK/B-0.50 T ºC - 60,52.295,24.571,3.215,12.58,3.242,0.154,0,0.515,0,0,0,0,,3.391,,315,135,,,,972,760.5,1732.5,2.8,2.65,160.7142857,11.50%,30.00%,59%,64.28571429,8,0.5,0.4,2.6,3.9,0.3,0,0.04,18,148.5321429,1,60,1,30,,44.3791,,,,,,44.3791,,,,,,,,,,,,,,,,,,,92,,170.1457619
1445,[99],FA-70 GGBS- 30 B-450 AGG/B-3.85 ALK/B-0.55 T ºC - 60,52.295,24.571,3.215,12.58,3.242,0.154,0,0.515,0,0,0,0,,3.391,,315,135,,,,972,760.5,1732.5,2.8,2.65,176.7857143,11.50%,30.00%,59%,70.71428571,8,0.55,0.4,2.6,3.9,0.4,0,0.04,18,162.3053571,1,60,1,30,,35.2288,,,,,,35.2288,,,,,,,,,,,,,,,,,,,107,,179.8709048
1446,[99],FA-70 GGBS- 30 B-450 AGG/B-3.85 ALK/B-0.60 T ºC - 60,52.295,24.571,3.215,12.58,3.242,0.154,0,0.515,0,0,0,0,,3.391,,315,135,,,,972,760.5,1732.5,2.8,2.65,192.8571429,11.50%,30.00%,59%,77.14285714,8,0.6,0.4,2.6,3.9,0.4,0,0.04,18,176.0785714,1,60,1,30,,29.5098,,,,,,29.5098,,,,,,,,,,,,,,,,,,,146,,189.5960476
1447,[99],FA-60 GGBS- 40 B-360 AGG/B-5.18 ALK/B-0.45 T ºC - 60,49.69,23.918,2.87,15.44,3.906,0.132,0,0.57,0,0,0,0,,3.438,,216,144,,,,1090.8,774,1864.8,2.8,2.65,115.7142857,11.50%,30.00%,59%,46.28571429,8,0.45,0.4,2.6,5.2,0.3,0,0.04,14.4,107.8071429,1,60,1,30,,55.6193,,,,,,55.6193,,,,,,,,,,,,,,,,,,,125,,136.8544019
1448,[99],FA-60 GGBS- 40 B-360 AGG/B-5.18 ALK/B-0.50 T ºC - 60,49.69,23.918,2.87,15.44,3.906,0.132,0,0.57,0,0,0,0,,3.438,,216,144,,,,1090.8,774,1864.8,2.8,2.65,128.5714286,11.50%,30.00%,59%,51.42857143,8,0.5,0.4,2.6,5.2,0.3,0,0.04,14.4,118.8257143,1,60,1,30,,57.3112,,,,,,57.3112,,,,,,,,,,,,,,,,,,,136,,144.6345162
1449,[99],FA-60 GGBS- 40 B-360 AGG/B-5.18 ALK/B-0.55 T ºC - 60,49.69,23.918,2.87,15.44,3.906,0.132,0,0.57,0,0,0,0,,3.438,,216,144,,,,1090.8,774,1864.8,2.8,2.65,141.4285714,11.50%,30.00%,59%,56.57142857,8,0.55,0.4,2.6,5.2,0.4,0,0.04,14.4,129.8442857,1,60,1,30,,53.2931,,,,,,53.2931,,,,,,,,,,,,,,,,,,,142,,152.4146305
1450,[99],FA-60 GGBS- 40 B-360 AGG/B-5.18 ALK/B-0.60 T ºC - 60,49.69,23.918,2.87,15.44,3.906,0.132,0,0.57,0,0,0,0,,3.438,,216,144,,,,1090.8,774,1864.8,2.8,2.65,154.2857143,11.50%,30.00%,59%,61.71428571,8,0.6,0.4,2.6,5.2,0.4,0,0.04,14.4,140.8628571,1,60,1,30,,51.1782,,,,,,51.1782,,,,,,,,,,,,,,,,,,,194,,160.1947448
1451,[99],FA-60 GGBS- 40 B-420 AGG/B-4.23 ALK/B-0.45 T ºC - 60,49.69,23.918,2.87,15.44,3.906,0.132,0,0.57,0,0,0,0,,3.438,,252,168,,,,966,810.6,1776.6,2.8,2.65,135,11.50%,30.00%,59%,54,8,0.45,0.4,2.6,4.2,0.3,0,0.04,16.8,125.775,1,60,1,30,,58.8547,,,,,,58.8547,,,,,,,,,,,,,,,,,,,102,,154.0052133
1452,[99],FA-60 GGBS- 40 B-420 AGG/B-4.23 ALK/B-0.50 T ºC - 60,49.69,23.918,2.87,15.44,3.906,0.132,0,0.57,0,0,0,0,,3.438,,252,168,,,,966,810.6,1776.6,2.8,2.65,150,11.50%,30.00%,59%,60,8,0.5,0.4,2.6,4.2,0.3,0,0.04,16.8,138.63,1,60,1,30,,62.1788,,,,,,62.1788,,,,,,,,,,,,,,,,,,,115,,163.0820133
1453,[99],FA-60 GGBS- 40 B-420 AGG/B-4.23 ALK/B-0.55 T ºC - 60,49.69,23.918,2.87,15.44,3.906,0.132,0,0.57,0,0,0,0,,3.438,,252,168,,,,966,810.6,1776.6,2.8,2.65,165,11.50%,30.00%,59%,66,8,0.55,0.4,2.6,4.2,0.4,0,0.04,16.8,151.485,1,60,1,30,,58.8547,,,,,,58.8547,,,,,,,,,,,,,,,,,,,135,,172.1588133
1454,[99],FA-60 GGBS- 40 B-420 AGG/B-4.23 ALK/B-0.60 T ºC - 60,49.69,23.918,2.87,15.44,3.906,0.132,0,0.57,0,0,0,0,,3.438,,252,168,,,,966,810.6,1776.6,2.8,2.65,180,11.50%,30.00%,59%,72,8,0.6,0.4,2.6,4.2,0.4,0,0.04,16.8,164.34,1,60,1,30,,56.7039,,,,,,56.7039,,,,,,,,,,,,,,,,,,,170,,181.2356133
1455,[99],FA-60 GGBS- 40 B-450 AGG/B-3.85 ALK/B-0.45 T ºC - 60,49.69,23.918,2.87,15.44,3.906,0.132,0,0.57,0,0,0,0,,3.438,,270,180,,,,972,760.5,1732.5,2.8,2.65,144.6428571,11.50%,30.00%,59%,57.85714286,8,0.45,0.4,2.6,3.9,0.3,0,0.04,18,134.7589286,1,60,1,30,,56.732,,,,,,56.732,,,,,,,,,,,,,,,,,,,83,,162.580619
1456,[99],FA-60 GGBS- 40 B-450 AGG/B-3.85 ALK/B-0.50 T ºC - 60,49.69,23.918,2.87,15.44,3.906,0.132,0,0.57,0,0,0,0,,3.438,,270,180,,,,972,760.5,1732.5,2.8,2.65,160.7142857,11.50%,30.00%,59%,64.28571429,8,0.5,0.4,2.6,3.9,0.3,0,0.04,18,148.5321429,1,60,1,30,,61.5359,,,,,,61.5359,,,,,,,,,,,,,,,,,,,106,,172.3057619
1457,[99],FA-60 GGBS- 40 B-450 AGG/B-3.85 ALK/B-0.55 T ºC - 60,49.69,23.918,2.87,15.44,3.906,0.132,0,0.57,0,0,0,0,,3.438,,270,180,,,,972,760.5,1732.5,2.8,2.65,176.7857143,11.50%,30.00%,59%,70.71428571,8,0.55,0.4,2.6,3.9,0.4,0,0.04,18,162.3053571,1,60,1,30,,54.2157,,,,,,54.2157,,,,,,,,,,,,,,,,,,,118,,182.0309048
1458,[99],FA-60 GGBS- 40 B-450 AGG/B-3.85 ALK/B-0.60 T ºC - 60,49.69,23.918,2.87,15.44,3.906,0.132,0,0.57,0,0,0,0,,3.438,,270,180,,,,972,760.5,1732.5,2.8,2.65,192.8571429,11.50%,30.00%,59%,77.14285714,8,0.6,0.4,2.6,3.9,0.4,0,0.04,18,176.0785714,1,60,1,30,,49.8693,,,,,,49.8693,,,,,,,,,,,,,,,,,,,155,,191.7560476
1459,[99],FA-50 GGBS- 50 B-360 AGG/B-5.18 ALK/B-0.45 T ºC - 60,47.085,23.265,2.525,18.3,4.57,0.11,0,0.625,0,0,0,0,,3.485,,180,180,,,,1090.8,774,1864.8,2.8,2.65,115.7142857,11.50%,30.00%,59%,46.28571429,8,0.45,0.4,2.6,5.2,0.3,0,0.04,14.4,107.8071429,1,60,1,30,,61.9637,,,,,,61.9637,,,,,,,,,,,,,,,,,,,175,,138.5824019
1460,[99],FA-50 GGBS- 50 B-360 AGG/B-5.18 ALK/B-0.50 T ºC - 60,47.085,23.265,2.525,18.3,4.57,0.11,0,0.625,0,0,0,0,,3.485,,180,180,,,,1090.8,774,1864.8,2.8,2.65,128.5714286,11.50%,30.00%,59%,51.42857143,8,0.5,0.4,2.6,5.2,0.3,0,0.04,14.4,118.8257143,1,60,1,30,,65.3474,,,,,,65.3474,,,,,,,,,,,,,,,,,,,184,,146.3625162
1461,[99],FA-50 GGBS- 50 B-360 AGG/B-5.18 ALK/B-0.55 T ºC - 60,47.085,23.265,2.525,18.3,4.57,0.11,0,0.625,0,0,0,0,,3.485,,180,180,,,,1090.8,774,1864.8,2.8,2.65,141.4285714,11.50%,30.00%,59%,56.57142857,8,0.55,0.4,2.6,5.2,0.4,0,0.04,14.4,129.8442857,1,60,1,30,,53.5045,,,,,,53.5045,,,,,,,,,,,,,,,,,,,195,,154.1426305
1462,[99],FA-50 GGBS- 50 B-360 AGG/B-5.18 ALK/B-0.60 T ºC - 60,47.085,23.265,2.525,18.3,4.57,0.11,0,0.625,0,0,0,0,,3.485,,180,180,,,,1090.8,774,1864.8,2.8,2.65,154.2857143,11.50%,30.00%,59%,61.71428571,8,0.6,0.4,2.6,5.2,0.4,0,0.04,14.4,140.8628571,1,60,1,30,,52.4471,,,,,,52.4471,,,,,,,,,,,,,,,,,,,225,,161.9227448
1463,[99],FA-50 GGBS- 50 B-420 AGG/B-4.23 ALK/B-0.45 T ºC - 60,47.085,23.265,2.525,18.3,4.57,0.11,0,0.625,0,0,0,0,,3.485,,210,210,,,,966,810.6,1776.6,2.8,2.65,135,11.50%,30.00%,59%,54,8,0.45,0.4,2.6,4.2,0.3,0,0.04,16.8,125.775,1,60,1,30,,56.7039,,,,,,56.7039,,,,,,,,,,,,,,,,,,,148,,156.0212133
1464,[99],FA-50 GGBS- 50 B-420 AGG/B-4.23 ALK/B-0.50 T ºC - 60,47.085,23.265,2.525,18.3,4.57,0.11,0,0.625,0,0,0,0,,3.485,,210,210,,,,966,810.6,1776.6,2.8,2.65,150,11.50%,30.00%,59%,60,8,0.5,0.4,2.6,4.2,0.3,0,0.04,16.8,138.63,1,60,1,30,,63.5475,,,,,,63.5475,,,,,,,,,,,,,,,,,,,162,,165.0980133
1465,[99],FA-50 GGBS- 50 B-420 AGG/B-4.23 ALK/B-0.55 T ºC - 60,47.085,23.265,2.525,18.3,4.57,0.11,0,0.625,0,0,0,0,,3.485,,210,210,,,,966,810.6,1776.6,2.8,2.65,165,11.50%,30.00%,59%,66,8,0.55,0.4,2.6,4.2,0.4,0,0.04,16.8,151.485,1,60,1,30,,52.0112,,,,,,52.0112,,,,,,,,,,,,,,,,,,,171,,174.1748133
1466,[99],FA-50 GGBS- 50 B-420 AGG/B-4.23 ALK/B-0.60 T ºC - 60,47.085,23.265,2.525,18.3,4.57,0.11,0,0.625,0,0,0,0,,3.485,,210,210,,,,966,810.6,1776.6,2.8,2.65,180,11.50%,30.00%,59%,72,8,0.6,0.4,2.6,4.2,0.4,0,0.04,16.8,164.34,1,60,1,30,,51.0335,,,,,,51.0335,,,,,,,,,,,,,,,,,,,205,,183.2516133
1467,[99],FA-50 GGBS- 50 B-450 AGG/B-3.85 ALK/B-0.45 T ºC - 60,47.085,23.265,2.525,18.3,4.57,0.11,0,0.625,0,0,0,0,,3.485,,225,225,,,,972,760.5,1732.5,2.8,2.65,144.6428571,11.50%,30.00%,59%,57.85714286,8,0.45,0.4,2.6,3.9,0.3,0,0.04,18,134.7589286,1,60,1,30,,54.902,,,,,,54.902,,,,,,,,,,,,,,,,,,,96,,164.740619
1468,[99],FA-50 GGBS- 50 B-450 AGG/B-3.85 ALK/B-0.50 T ºC - 60,47.085,23.265,2.525,18.3,4.57,0.11,0,0.625,0,0,0,0,,3.485,,225,225,,,,972,760.5,1732.5,2.8,2.65,160.7142857,11.50%,30.00%,59%,64.28571429,8,0.5,0.4,2.6,3.9,0.3,0,0.04,18,148.5321429,1,60,1,30,,61.9935,,,,,,61.9935,,,,,,,,,,,,,,,,,,,111,,174.4657619
1469,[99],FA-50 GGBS- 50 B-450 AGG/B-3.85 ALK/B-0.55 T ºC - 60,47.085,23.265,2.525,18.3,4.57,0.11,0,0.625,0,0,0,0,,3.485,,225,225,,,,972,760.5,1732.5,2.8,2.65,176.7857143,11.50%,30.00%,59%,70.71428571,8,0.55,0.4,2.6,3.9,0.4,0,0.04,18,162.3053571,1,60,1,30,,54.2157,,,,,,54.2157,,,,,,,,,,,,,,,,,,,135,,184.1909048
1470,[99],FA-50 GGBS- 50 B-450 AGG/B-3.85 ALK/B-0.60 T ºC - 60,47.085,23.265,2.525,18.3,4.57,0.11,0,0.625,0,0,0,0,,3.485,,225,225,,,,972,760.5,1732.5,2.8,2.65,192.8571429,11.50%,30.00%,59%,77.14285714,8,0.6,0.4,2.6,3.9,0.4,0,0.04,18,176.0785714,1,60,1,30,,53.7582,,,,,,53.7582,,,,,,,,,,,,,,,,,,,185,,193.9160476
1477,[99],FA-70 GGBS- 30 B-420 AGG/B-4.23 ALK/B-0.45 T ºC - 25,52.295,24.571,3.215,12.58,3.242,0.154,0,0.515,0,0,0,0,,3.391,,294,126,,,,1010.929815,765.670185,1776.6,2.8,2.65,135,11.50%,30.00%,59%,54,8,0.45,0.4,2.6,4.2,0.3,0,0.04,16.8,125.775,,25,1,30,,36.69,,,,,,36.69,,,,,,,,,,,,,,,,,,,125,,129.53088
1497,[99],FA-50 GGBS- 50 B-420 AGG/B-4.23 ALK/B-0.45 T ºC - 25,47.085,23.265,2.525,18.3,4.57,0.11,0,0.625,0,0,0,0,,3.485,,210,210,,,,1010.929815,765.670185,1776.6,2.8,2.65,135,11.50%,30.00%,59%,54,8,0.45,0.4,2.6,4.2,0.3,0,0.04,16.8,125.775,,25,1,30,,56.86,,,,,,56.86,,,,,,,,,,,,,,,,,,,83,,133.56288
1507,[99],FA-70 GGBS- 30 B-420 AGG/B-4.23 ALK/B-0.50 T ºC - 25,52.295,24.571,3.215,12.58,3.242,0.154,0,0.515,0,0,0,0,,3.391,,294,126,,,,1010.929815,765.670185,1776.6,2.8,2.65,150,11.50%,30.00%,59%,60,8,0.5,0.4,2.6,4.2,0.3,0,0.04,16.8,138.63,,25,1,30,,38.16,,,,,,38.16,,,,,,,,,,,,,,,,,,,136,,138.60768
1517,[99],FA-60 GGBS- 40 B-420 AGG/B-4.23 ALK/B-0.50 T ºC - 25,49.69,23.918,2.87,15.44,3.906,0.132,0,0.57,0,0,0,0,,3.438,,252,168,,,,1010.929815,765.670185,1776.6,2.8,2.65,150,11.50%,30.00%,59%,60,8,0.5,0.4,2.6,4.2,0.3,0,0.04,16.8,138.63,,25,1,30,,51.22,,,,,,51.22,,,,,,,,,,,,,,,,,,,115,,140.62368
1527,[99],FA-50 GGBS- 50 B-420 AGG/B-4.23 ALK/B-0.50 T ºC - 25,47.085,23.265,2.525,18.3,4.57,0.11,0,0.625,0,0,0,0,,3.485,,210,210,,,,1010.929815,765.670185,1776.6,2.8,2.65,150,11.50%,30.00%,59%,60,8,0.5,0.4,2.6,4.2,0.3,0,0.04,16.8,138.63,,25,1,30,,60.38,,,,,,60.38,,,,,,,,,,,,,,,,,,,106,,142.63968
1537,[99],FA-70 GGBS- 30 B-420 AGG/B-4.23 ALK/B-0.55 T ºC - 25,52.295,24.571,3.215,12.58,3.242,0.154,0,0.515,0,0,0,0,,3.391,,294,126,,,,1010.929815,765.670185,1776.6,2.8,2.65,165,11.50%,30.00%,59%,66,8,0.55,0.4,2.6,4.2,0.4,0,0.04,16.8,151.485,,25,1,30,,26.17,,,,,,26.17,,,,,,,,,,,,,,,,,,,142,,147.68448
1547,[99],FA-60 GGBS- 40 B-420 AGG/B-4.23 ALK/B-0.55 T ºC - 25,49.69,23.918,2.87,15.44,3.906,0.132,0,0.57,0,0,0,0,,3.438,,252,168,,,,1010.929815,765.670185,1776.6,2.8,2.65,165,11.50%,30.00%,59%,66,8,0.55,0.4,2.6,4.2,0.4,0,0.04,16.8,151.485,,25,1,30,,44.67,,,,,,44.67,,,,,,,,,,,,,,,,,,,135,,149.70048
1557,[99],FA-50 GGBS- 50 B-420 AGG/B-4.23 ALK/B-0.55 T ºC - 25,47.085,23.265,2.525,18.3,4.57,0.11,0,0.625,0,0,0,0,,3.485,,210,210,,,,1010.929815,765.670185,1776.6,2.8,2.65,165,11.50%,30.00%,59%,66,8,0.55,0.4,2.6,4.2,0.4,0,0.04,16.8,151.485,,25,1,30,,46.48,,,,,,46.48,,,,,,,,,,,,,,,,,,,118,,151.71648
1567,[99],FA-70 GGBS- 30 B-420 AGG/B-4.23 ALK/B-0.60 T ºC - 25,52.295,24.571,3.215,12.58,3.242,0.154,0,0.515,0,0,0,0,,3.391,,294,126,,,,1010.929815,765.670185,1776.6,2.8,2.65,180,11.50%,30.00%,59%,72,8,0.6,0.4,2.6,4.2,0.4,0,0.04,16.8,164.34,,25,1,30,,25.11,,,,,,25.11,,,,,,,,,,,,,,,,,,,194,,156.76128
1577,[99],FA-60 GGBS- 40 B-420 AGG/B-4.23 ALK/B-0.60 T ºC - 25,49.69,23.918,2.87,15.44,3.906,0.132,0,0.57,0,0,0,0,,3.438,,252,168,,,,1010.929815,765.670185,1776.6,2.8,2.65,180,11.50%,30.00%,59%,72,8,0.6,0.4,2.6,4.2,0.4,0,0.04,16.8,164.34,,25,1,30,,46.57,,,,,,46.57,,,,,,,,,,,,,,,,,,,170,,158.77728
1587,[99],FA-50 GGBS- 50 B-420 AGG/B-4.23 ALK/B-0.60 T ºC - 25,47.085,23.265,2.525,18.3,4.57,0.11,0,0.625,0,0,0,0,,3.485,,210,210,,,,1010.929815,765.670185,1776.6,2.8,2.65,180,11.50%,30.00%,59%,72,8,0.6,0.4,2.6,4.2,0.4,0,0.04,16.8,164.34,,25,1,30,,47.57,,,,,,47.57,,,,,,,,,,,,,,,,,,,155,,160.79328
1591,[99],FA-70 GGBS- 30 B-360 AGG/B-4.84 ALK/B-0.55 T ºC - 60,52.295,24.571,3.215,12.58,3.242,0.154,0,0.515,0,0,0,0,,3.391,,252,108,,,,973,770,1743,2.8,2.65,113.1428571,11.50%,30.00%,59%,84.85714286,8,0.55,0.75,2.6,4.8,0.4,0,0.04,14.4,132.5314286,1,60,1,30,30,33.68,26.22,27.94,30,,,33.68,,,,,,,,,,,,,,,,,,,,,157.252619
1593,[99],FA-60 GGBS- 40 B-360 AGG/B-4.84 ALK/B-0.55 T ºC - 60,49.69,23.918,2.87,15.44,3.906,0.132,0,0.57,0,0,0,0,,3.438,,216,144,,,,973,770,1743,2.8,2.65,113.1428571,11.50%,30.00%,59%,84.85714286,8,0.55,0.75,2.6,4.8,0.4,0,0.04,14.4,132.5314286,1,60,1,30,46.01,51.53,32.16,38.89,46.01,,,51.53,,,,,,,,,,,,,,,,,,,,,158.980619
1595,[99],FA-50 GGBS- 50 B-370 AGG/B-5.02 ALK/B-0.55 T ºC - 60,47.085,23.265,2.525,18.3,4.57,0.11,0,0.625,0,0,0,0,,3.485,,185,185,,,,1081,776.39,1857.39,2.8,2.65,116.2857143,11.50%,30.00%,59%,87.21428571,8,0.55,0.75,2.6,5.0,0.4,0,0.04,14.8,136.2128571,1,60,1,30,55.24,62.25,40.93,44.22,55.24,,,62.25,,,,,,,,,,,,,,,,,,,,,164.8655768
1597,[100],G100R0,35.8,13.21,1.97,35.68,9.76,0.48,0.57,0.21,0,0,0,0,0,2.32,,,394,,,0,1201,647,1848,2.72,2.56,56.06451613,15.60%,30.40%,54.00%,101.9354839,10,0.401015229,1.818181819,1.9,4.7,0.5,59,0.020304569,8,202.1056903,1,80,0,24,46.13496,48.09816,,,,,,,,,,,,,54.1104,,,57.6687,,,,60.1227,,63.0675,,,,,177.9558731
1598,[100],G95R5,38.4835,12.591,1.898,33.93,9.2905,0.467,0.55,0.2055,0,0,0,0,0,2.5845,,,374.3,,,19.7,1201,647,1848,2.72,2.56,56.06451613,15.60%,30.40%,54.00%,101.9354839,10,0.401015229,1.818181819,1.9,4.7,0.5,59,0.020304569,8,202.1056903,1,80,0,24,46.62576,48.88344,,,,,,,,,,,,,55.092,,,58.2822,,,,61.1043,,65.1534,,,,,176.9314731
1599,[100],G90R10,41.11251269,11.98456853,1.827461929,32.21553299,8.830532995,0.454263959,0.530406091,0.201091371,0,0,0,0,0,2.843629442,,,355,,,39,1201,647,1848,2.72,2.56,56.06451613,15.60%,30.40%,54.00%,101.9354839,10,0.401015229,1.818181819,1.9,4.7,0.5,59,0.020304569,8,202.1056903,1,80,0,24,47.41104,51.04296,,,,,,,,,,,,,57.3006,,,59.2638,,,,63.8037,,67.1166,,,,,175.9278731
1600,[100],G85R15,43.8505,11.353,1.754,30.43,8.3515,0.441,0.51,0.1965,0,0,0,0,0,3.1135,,,334.9,,,59.1,1201,647,1848,2.72,2.56,56.06451613,15.60%,30.40%,54.00%,101.9354839,10,0.401015229,1.818181819,1.9,4.7,0.5,59,0.020304569,8,202.1056903,1,80,0,24,49.76688,53.79144,,,,,,,,,,,,,59.7546,,,62.2086,,,,67.2393,,69.3252,,,,,174.8826731
1601,[100],G80R20,46.56124365,10.72771574,1.681269036,28.6622335,7.877233503,0.42786802,0.489796954,0.191954315,0,0,0,0,0,3.380685279,,,315,,,79,1201,647,1848,2.72,2.56,56.06451613,15.60%,30.40%,54.00%,101.9354839,10,0.401015229,1.818181819,1.9,4.7,0.5,59,0.020304569,8,202.1056903,1,80,0,24,44.17176,46.5276,,,,,,,,,,,,,53.2515,,,55.2147,,,,58.1595,,63.0675,,,,,173.8478731
1602,[100],G75R25,49.2175,10.115,1.61,26.93,7.4125,0.415,0.47,0.1875,0,0,0,0,0,3.6425,,,295.5,,,98.5,1201,647,1848,2.72,2.56,56.06451613,15.60%,30.40%,54.00%,101.9354839,10,0.401015229,1.818181819,1.9,4.7,0.5,59,0.020304569,8,202.1056903,1,80,0,24,41.91408,43.77912,,,,,,,,,,,,,51.1656,,,52.3926,,,,54.7239,,56.5644,,,,,172.8338731
1603,[100],G70R30,51.87375635,9.502284264,1.538730964,25.1977665,6.947766497,0.40213198,0.450203046,0.183045685,0,0,0,0,0,3.904314721,,,276,,,118,1201,647,1848,2.72,2.56,56.06451613,15.60%,30.40%,54.00%,101.9354839,10,0.401015229,1.818181819,1.9,4.7,0.5,59,0.020304569,8,202.1056903,1,80,0,24,39.8528,40.93248,,,,,,,,,,,,,48.4663,,,49.816,,,,51.1656,,53.1288,,,,,171.8198731
1604,[101],G1,43.59,19.185,1.8775,28.005,5.28,0.2325,0.8325,0.085,0.0325,0.1675,0,0,0.09,0.23,,120,360,,,,552.8,810.6,1363.4,2.67,2.61,160,14.70%,29.40%,55.90%,80,2,0.5,0.5,2.0,2.8,0.6,131.9,0,0,294.94,,24,1,24,10.4902,12.4762,,,10.4902,,,12.4762,13.5115,14.0101,,,,,,,,,,,,,,,,,,657.655,95.60032
1605,[101],G2,43.59,19.185,1.8775,28.005,5.28,0.2325,0.8325,0.085,0.0325,0.1675,0,0,0.09,0.23,,120,360,,,,550.6,807.4,1358,2.67,2.61,171.4,14.70%,29.40%,55.90%,68.6,2,0.5,0.400233372,2.0,2.8,0.6,138.2,0,0,297.1246,,24,1,24,10.9569,11.4552,,,10.9569,,,11.4552,11.9541,12.4524,,,,,,,,,,,,,,,,,,671.998,97.93192
1606,[101],G3,43.59,19.185,1.8775,28.005,5.28,0.2325,0.8325,0.085,0.0325,0.1675,0,0,0.09,0.23,,120,360,,,,549,804.9,1353.9,2.67,2.61,180,14.70%,29.40%,55.90%,60,2,0.5,0.333333333,2.0,2.8,0.6,142.9,0,0,298.72,,24,1,24,10.0192,11.0138,,,10.0192,,,11.0138,10.9747,11.9685,,,,,,,,,,,,,,,,,,672.18,99.69072
1607,[101],G4,43.59,19.185,1.8775,28.005,5.28,0.2325,0.8325,0.085,0.0325,0.1675,0,0,0.09,0.23,,120,360,,,,547.7,803.1,1350.8,2.67,2.61,186.7,14.70%,29.40%,55.90%,53.4,2,0.500208333,0.286020354,2.0,2.8,0.6,146.6,0,0,300.0933,,24,1,24,9.03953,9.53802,,,9.03953,,,9.53802,9.9951,11.031,,,,,,,,,,,,,,,,,,678.426,101.07672
1608,[101],G5,43.59,19.185,1.8775,28.005,5.28,0.2325,0.8325,0.085,0.0325,0.1675,0,0,0.09,0.23,,120,360,,,,546.6,801.5,1348.1,2.67,2.61,192,14.70%,29.40%,55.90%,48,2,0.5,0.25,2.0,2.8,0.6,149.5,0,0,300.988,,24,1,24,7.97818,8.47597,,,7.97818,,,8.47597,10.0491,10.5058,,,,,,,,,,,,,,,,,,690.728,102.14448
1609,[101],G6,43.59,19.185,1.8775,28.005,5.28,0.2325,0.8325,0.085,0.0325,0.1675,0,0,0.09,0.23,,120,360,,,,545.8,800.3,1346.1,2.67,2.61,196.4,14.70%,29.40%,55.90%,43.7,2,0.500208333,0.222505092,2.0,2.8,0.6,151.9,0,0,301.8916,,24,1,24,7.53562,8.03376,,,7.53562,,,8.03376,9.56522,10.022,,,,,,,,,,,,,,,,,,692.943,103.06012
1610,[101],G7,43.59,19.185,1.8775,28.005,5.28,0.2325,0.8325,0.085,0.0325,0.1675,0,0,0.09,0.23,,120,360,,,,545.8,800.3,1346.1,2.67,2.61,160,14.70%,29.40%,55.90%,80,4,0.5,0.5,2.0,2.8,0.6,140.4,0,0,297.04,,24,1,24,23.9905,25.9967,,,23.9905,,,25.9967,27.4614,28.4623,,,,,,,,,,,,,,,,,,638.66,107.77328
1611,[101],G8,43.59,19.185,1.8775,28.005,5.28,0.2325,0.8325,0.085,0.0325,0.1675,0,0,0.09,0.23,,120,360,,,,544.6,798.6,1343.2,2.67,2.61,171.4,14.70%,29.40%,55.90%,68.6,4,0.5,0.400233372,2.0,2.8,0.6,145.4,0,0,298.8366,,24,1,24,22.4234,26.4399,,,22.4234,,,26.4399,26.8994,27.8234,,,,,,,,,,,,,,,,,,644.88,108.3704
1612,[101],G9,43.59,19.185,1.8775,28.005,5.28,0.2325,0.8325,0.085,0.0325,0.1675,0,0,0.09,0.23,,120,360,,,,543.7,787.2,1330.9,2.67,2.61,180,14.70%,29.40%,55.90%,60,4,0.5,0.333333333,2.0,2.8,0.6,149.3,0,0,300.32,,24,1,24,18.3819,23.8675,,,18.3819,,,23.8675,24.4048,25.8698,,,,,,,,,,,,,,,,,,659.223,108.77232
1613,[101],G10,43.59,19.185,1.8775,28.005,5.28,0.2325,0.8325,0.085,0.0325,0.1675,0,0,0.09,0.23,,120,360,,,,543,796.2,1339.2,2.67,2.61,186.7,14.70%,29.40%,55.90%,53.3,4,0.5,0.285484735,2.0,2.8,0.6,152.2,0,0,301.3373,,24,1,24,17.3565,20.909,,,17.3565,,,20.909,22.838,24.303,,,,,,,,,,,,,,,,,,665.469,109.17128
1614,[101],G11,43.59,19.185,1.8775,28.005,5.28,0.2325,0.8325,0.085,0.0325,0.1675,0,0,0.09,0.23,,120,360,,,,542.4,795.4,1337.8,2.67,2.61,192,14.70%,29.40%,55.90%,48.1,4,0.500208333,0.250520833,2.0,2.8,0.6,154.6,0,0,302.332,,24,1,24,13.8567,16.8676,,,13.8567,,,16.8676,18.3332,21.2673,,,,,,,,,,,,,,,,,,673.766,109.47928
1615,[101],G12,43.59,19.185,1.8775,28.005,5.28,0.2325,0.8325,0.085,0.0325,0.1675,0,0,0.09,0.23,,120,360,,,,542,794.7,1336.7,2.67,2.61,196.4,14.70%,29.40%,55.90%,43.6,4,0.5,0.221995927,2.0,2.8,0.6,156.5,0,0,302.9116,,24,1,24,12.4445,12.9032,,,12.4445,,,12.9032,13.8277,16.2977,,,,,,,,,,,,,,,,,,682.027,109.6792
1616,[101],G13,43.59,19.185,1.8775,28.005,5.28,0.2325,0.8325,0.085,0.0325,0.1675,0,0,0.09,0.23,,120,360,,,,539.7,791.4,1331.1,2.67,2.61,160,14.70%,29.40%,55.90%,80,6,0.5,0.5,2.0,2.8,0.6,147.7,0,0,297.94,,24,1,24,34.9184,38.5173,,,34.9184,,,38.5173,40.4955,40.9702,,,,,,,,,,,,,,,,,,631.776,119.95728
1617,[101],G14,43.59,19.185,1.8775,28.005,5.28,0.2325,0.8325,0.085,0.0325,0.1675,0,0,0.09,0.23,,120,360,,,,539.4,790.9,1330.3,2.67,2.61,171.4,14.70%,29.40%,55.90%,68.5,6,0.499791667,0.399649942,2.0,2.8,0.6,151.7,0,0,299.5726,,24,1,24,31.8475,36.9526,,,31.8475,,,36.9526,38.9304,40.561,,,,,,,,,,,,,,,,,,631.949,118.77204
1618,[101],G15,43.59,19.185,1.8775,28.005,5.28,0.2325,0.8325,0.085,0.0325,0.1675,0,0,0.09,0.23,,120,360,,,,539.1,790.5,1329.6,2.67,2.61,180,14.70%,29.40%,55.90%,60,6,0.5,0.333333333,2.0,2.8,0.6,154.8,0,0,301.02,,24,1,24,30.3997,35.5006,,,30.3997,,,35.5006,35.9753,38.6472,,,,,,,,,,,,,,,,,,640.202,117.95808
1619,[101],G16,43.59,19.185,1.8775,28.005,5.28,0.2325,0.8325,0.085,0.0325,0.1675,0,0,0.09,0.23,,120,360,,,,538.9,790.3,1329.2,2.67,2.61,186.7,14.70%,29.40%,55.90%,53.4,6,0.500208333,0.286020354,2.0,2.8,0.6,157.1,0,0,302.0493,,24,1,24,28.5989,33.5856,,,28.5989,,,33.5856,35.565,36.0389,,,,,,,,,,,,,,,,,,656.578,117.3348
1620,[101],G17,43.59,19.185,1.8775,28.005,5.28,0.2325,0.8325,0.085,0.0325,0.1675,0,0,0.09,0.23,,120,360,,,,538.8,790,1328.8,2.67,2.61,192,14.70%,29.40%,55.90%,48,6,0.5,0.25,2.0,2.8,0.6,159,0,0,302.808,,24,1,24,23.5612,28.2022,,,23.5612,,,28.2022,31.221,32.7358,,,,,,,,,,,,,,,,,,670.913,116.75904
1621,[101],G18,43.59,19.185,1.8775,28.005,5.28,0.2325,0.8325,0.085,0.0325,0.1675,0,0,0.09,0.23,,120,360,,,,538.7,789.8,1328.5,2.67,2.61,196.4,14.70%,29.40%,55.90%,43.6,6,0.5,0.221995927,2.0,2.8,0.6,150.6,0,0,293.5236,,24,1,24,22.2257,26.2869,,,22.2257,,,26.2869,27.8033,21.7961,,,,,,,,,,,,,,,,,,671.077,116.31936
1622,[101],G19,43.59,19.185,1.8775,28.005,5.28,0.2325,0.8325,0.085,0.0325,0.1675,0,0,0.09,0.23,,120,360,,,,534.4,783.5,1317.9,2.67,2.61,160,14.70%,29.40%,55.90%,80,8,0.5,0.5,2.0,2.7,0.6,154.2,0,0,298.04,,24,1,24,45.2459,49.8769,,,45.2459,,,49.8769,51.7408,53.2922,,,,,,,,,,,,,,,,,,604.64,132.14992
1623,[101],G20,43.59,19.185,1.8775,28.005,5.28,0.2325,0.8325,0.085,0.0325,0.1675,0,0,0.09,0.23,,120,360,,,,534.8,784.2,1319,2.67,2.61,171.4,14.70%,29.40%,55.90%,68.6,8,0.5,0.400233372,2.0,2.7,0.6,157.3,0,0,299.7606,,24,1,24,42.7086,47.3402,,,42.7086,,,47.3402,48.8926,49.2176,,,,,,,,,,,,,,,,,,616.925,129.27328
1624,[101],G21,43.59,19.185,1.8775,28.005,5.28,0.2325,0.8325,0.085,0.0325,0.1675,0,0,0.09,0.23,,120,360,,,,535.1,784.6,1319.7,2.67,2.61,180,14.70%,29.40%,55.90%,60,8,0.5,0.333333333,2.0,2.7,0.6,159.6,0,0,301.02,,24,1,24,38.0186,44.8013,,,38.0186,,,44.8013,47.8911,48.8347,,,,,,,,,,,,,,,,,,633.335,127.10256
1625,[101],G22,43.59,19.185,1.8775,28.005,5.28,0.2325,0.8325,0.085,0.0325,0.1675,0,0,0.09,0.23,,120,360,,,,535.4,785,1320.4,2.67,2.61,186.7,14.70%,29.40%,55.90%,53.4,8,0.500208333,0.286020354,2.0,2.8,0.6,161.4,0,0,302.0773,,24,1,24,35.6341,43.6449,,,35.6341,,,43.6449,44.8929,46.1388,,,,,,,,,,,,,,,,,,647.635,125.47344
1626,[101],G23,43.59,19.185,1.8775,28.005,5.28,0.2325,0.8325,0.085,0.0325,0.1675,0,0,0.09,0.23,,120,360,,,,535.6,785.3,1320.9,2.67,2.61,192,14.70%,29.40%,55.90%,48,8,0.5,0.25,2.0,2.8,0.6,162.9,0,0,302.868,,24,1,24,33.7096,40.4923,,,33.7096,,,40.4923,44.0485,45.5994,,,,,,,,,,,,,,,,,,655.923,124.07472
1627,[101],G24,43.59,19.185,1.8775,28.005,5.28,0.2325,0.8325,0.085,0.0325,0.1675,0,0,0.09,0.23,,120,360,,,,535.7,785.6,1321.3,2.67,2.61,196.4,14.70%,29.40%,55.90%,43.6,8,0.5,0.221995927,2.0,2.8,0.6,164.1,0,0,303.5356,,24,1,24,34.7065,39.1869,,,34.7065,,,39.1869,43.8168,44.2929,,,,,,,,,,,,,,,,,,668.25,122.96432
1628,[101],G25,43.59,19.185,1.8775,28.005,5.28,0.2325,0.8325,0.085,0.0325,0.1675,0,0,0.09,0.23,,120,360,,,,529.6,776.6,1306.2,2.67,2.61,160,14.70%,29.40%,55.90%,80,10,0.5,0.5,2.0,2.7,0.6,159.9,0,0,297.34,,24,1,24,55.3153,57.8378,,,55.3153,,,57.8378,60.3604,60.7207,,,,,,,,,,,,,,,,,,587.618,144.34976
1629,[101],G26,43.59,19.185,1.8775,28.005,5.28,0.2325,0.8325,0.085,0.0325,0.1675,0,0,0.09,0.23,,120,360,,,,530.7,778.2,1308.9,2.67,2.61,171.4,14.70%,29.40%,55.90%,68.6,10,0.5,0.400233372,2.0,2.7,0.6,162.2,0,0,299.1726,,24,1,24,53.8739,56.2162,,,53.8739,,,56.2162,56.9369,57.8378,,,,,,,,,,,,,,,,,,599.919,139.73432
