Repository: zcesclc/GP-and-ML-models-new

File: AAC concrete dataset large ratio.csv (part 11 of 11)
Fine Agg density (kg/m3),Total Na2SiO3 (kg in 1m3 of mix),Na2O (l),SiO2 (l),H2O,Total NaOH (kg in 1m3 mix),Concentration (M) NaOH,AL/B,SH/SS,Ms,Ag/B,W/B,Additional water (kg in 1m3 mix),Sp/B,Superplasticizer (kg in 1m3 mix),Total water (in solutions + additional) (kg in 1m3 mix),Initial curing time (day),Initial curing temp (C),Initial curing rest time (day),Final curing temp (C),7d CS,28d CS,1-d Cubic compressive strength (MPa),3-d Cubic compressive strength (MPa),7-d Cubic compressive strength (MPa),14-d Cubic compressive strength (MPa) ,21-d Cubic compressive strength (MPa),28-d Cubic compressive strength (MPa),56-d Cubic compressive strength (MPa),90-d Cubic compressive strength (MPa) ,180-d Cubic compressive strength (MPa),365-d Cubic compressive strength (MPa) ,1-d Cylindrical compressive strength (MPa),2-d Cylindrical compressive strength (MPa),3-d Cylindrical compressive strength (MPa),4-d Cylindrical compressive strength (MPa),5-d Cylindrical compressive strength (MPa),7-d Cylindrical compressive strength (MPa),12-d Cylindrical compressive strength (MPa),14-d Cylindrical compressive strength (MPa),21-d Cylindrical compressive strength (MPa),28-d Cylindrical compressive strength (MPa),56-d Cylindrical compressive strength (MPa) ,90-d Cylindrical compressive strength (MPa),180-d Cylindrical compressive strength (MPa) ,365-d Cylindrical compressive strength (MPa),Slump (mm),flowtable,"CO2 footprint
(kg emision per 1m3 of samples produced and cured)
[108] and [109] used"
1630,[101],G27,43.59,19.185,1.8775,28.005,5.28,0.2325,0.8325,0.085,0.0325,0.1675,0,0,0.09,0.23,,120,360,,,,531.6,779.4,1311,2.67,2.61,180,14.70%,29.40%,55.90%,60,10,0.5,0.333333333,2.0,2.7,0.6,163.9,0,0,300.52,,24,1,24,49.3694,54.2342,,,49.3694,,,54.2342,52.973,53.3333,,,,,,,,,,,,,,,,,,622.351,136.2528
1631,[101],G28,43.59,19.185,1.8775,28.005,5.28,0.2325,0.8325,0.085,0.0325,0.1675,0,0,0.09,0.23,,120,360,,,,532.2,780.4,1312.6,2.67,2.61,186.7,14.70%,29.40%,55.90%,53.4,10,0.500208333,0.286020354,2.0,2.7,0.6,165.2,0,0,301.6053,,24,1,24,47.027,52.4324,,,47.027,,,52.4324,52.973,52.973,,,,,,,,,,,,,,,,,,642.749,133.61688
1632,[101],G29,43.59,19.185,1.8775,28.005,5.28,0.2325,0.8325,0.085,0.0325,0.1675,0,0,0.09,0.23,,120,360,,,,532.7,781.1,1313.8,2.67,2.61,192,14.70%,29.40%,55.90%,48,10,0.5,0.25,2.0,2.7,0.6,166.3,0,0,302.428,,24,1,24,46.4865,52.7928,,,46.4865,,,52.7928,55.8559,58.018,,,,,,,,,,,,,,,,,,659.16,131.39424
1633,[101],G30,43.59,19.185,1.8775,28.005,5.28,0.2325,0.8325,0.085,0.0325,0.1675,0,0,0.09,0.23,,120,360,,,,533.2,781.8,1315,2.67,2.61,196.4,14.70%,29.40%,55.90%,43.7,10,0.500208333,0.222505092,2.0,2.7,0.6,167.2,0,0,303.2076,,24,1,24,42.3423,47.7477,,,42.3423,,,47.7477,52.4324,53.5135,,,,,,,,,,,,,,,,,,663.355,129.6902
1634,[101],G31,43.59,19.185,1.8775,28.005,5.28,0.2325,0.8325,0.085,0.0325,0.1675,0,0,0.09,0.23,,120,360,,,,525.4,770.4,1295.8,2.67,2.61,160,14.70%,29.40%,55.90%,80,12,0.5,0.5,2.0,2.7,0.6,165,0,0,296.04,,24,1,24,56.3916,59.1157,,,56.3916,,,59.1157,59.8523,62.5768,,,,,,,,,,,,,,,,,,568.571,156.55584
1635,[101],G32,43.59,19.185,1.8775,28.005,5.28,0.2325,0.8325,0.085,0.0325,0.1675,0,0,0.09,0.23,,120,360,,,,527.1,772.9,1300,2.67,2.61,171.4,14.70%,29.40%,55.90%,68.6,12,0.5,0.400233372,2.0,2.7,0.6,166.6,0,0,298.0846,,24,1,24,55.903,57.9035,,,55.903,,,57.9035,60.6322,61.0026,,,,,,,,,,,,,,,,,,580.881,150.20112
1636,[101],G33,43.59,19.185,1.8775,28.005,5.28,0.2325,0.8325,0.085,0.0325,0.1675,0,0,0.09,0.23,,120,360,,,,528.4,774.8,1303.2,2.67,2.61,180,14.70%,29.40%,55.90%,60,12,0.5,0.333333333,2.0,2.7,0.6,167.7,0,0,299.52,,24,1,24,50.5275,57.597,,,50.5275,,,57.597,57.9705,57.9805,,,,,,,,,,,,,,,,,,583.087,145.40736
1637,[101],G34,43.59,19.185,1.8775,28.005,5.28,0.2325,0.8325,0.085,0.0325,0.1675,0,0,0.09,0.23,,120,360,,,,529.4,776.2,1305.6,2.67,2.61,186.7,14.70%,29.40%,55.90%,53.4,12,0.500208333,0.286020354,2.0,2.7,0.6,168.6,0,0,300.7333,,24,1,24,50.2199,56.205,,,50.2199,,,56.205,57.4815,58.0341,,,,,,,,,,,,,,,,,,599.498,141.76416
1638,[101],G35,43.59,19.185,1.8775,28.005,5.28,0.2325,0.8325,0.085,0.0325,0.1675,0,0,0.09,0.23,,120,360,,,,530.2,777.4,1307.6,2.67,2.61,192,14.70%,29.40%,55.90%,48,12,0.5,0.25,2.0,2.7,0.6,169.4,0,0,301.688,,24,1,24,45.5699,54.9901,,,45.5699,,,54.9901,58.0766,59.174,,,,,,,,,,,,,,,,,,607.725,138.71808
1639,[101],G36,43.59,19.185,1.8775,28.005,5.28,0.2325,0.8325,0.085,0.0325,0.1675,0,0,0.09,0.23,,120,360,,,,530.8,778.4,1309.2,2.67,2.61,196.4,14.70%,29.40%,55.90%,43.7,12,0.500208333,0.222505092,2.0,2.7,0.6,170,0,0,302.5116,,24,1,24,43.0876,49.2549,,,43.0876,,,49.2549,53.6076,56.1507,,,,,,,,,,,,,,,,,,616.021,136.3572
1640,[102],GPC 1 -12M,35.77,14.11,0.92,36.52,9.45,0.3,0,1.08,0,0,0,0,,0.32,,,390,,,,1032,675,1707,2.64,2.6,150,14.70%,29.40%,55.90%,60,12,0.538461538,0.4,2.0,4.4,0.3,0,0,0,115.05,,24,3,23,30.33,43.17,,,30.33,,,43.17,,,,,,,,,,,,,,,,,,,,,137.6256
1640_1,[102],GPC 1 -12M,35.77,14.11,0.92,36.52,9.45,0.3,0,1.08,0,0,0,0,,0.32,,,390,,,,1032,675,1707,2.64,2.6,150,14.70%,29.40%,55.90%,60,12,0.538461538,0.4,2.0,4.4,0.3,0,0,0,115.05,,24,3,23,,,,,,,,,,,,,,,,,,,,,,,,,,,,,137.6256
1641,[102],GPC 2 -12M,40.716,13.044,2.562,31.74,7.806,0.37,0,1.114,0,0,0,0,,0.354,,,312,,,78,1032,675,1707,2.64,2.6,150,14.70%,29.40%,55.90%,60,12,0.538461538,0.4,2.0,4.4,0.3,0,0,0,115.05,,24,3,23,26.25,40.13,,,26.25,,,40.13,,,,,,,,,,,,,,,,,,,,,133.5696
1641_1,[102],GPC 2 -12M,40.716,13.044,2.562,31.74,7.806,0.37,0,1.114,0,0,0,0,,0.354,,,312,,,78,1032,675,1707,2.64,2.6,150,14.70%,29.40%,55.90%,60,12,0.538461538,0.4,2.0,4.4,0.3,0,0,0,115.05,,24,3,23,,,,,,,,,,,,,,,,,,,,,,,,,,,,,133.5696
1642,[102],GPC 3 -12M,45.662,11.978,4.204,26.96,6.162,0.44,0,1.148,0,0,0,0,,0.388,,,234,,,156,1032,675,1707,2.64,2.6,150,14.70%,29.40%,55.90%,60,12,0.538461538,0.4,2.0,4.4,0.3,0,0,0,115.05,,24,3,23,23.09,36.54,,,23.09,,,36.54,,,,,,,,,,,,,,,,,,,,,129.5136
1642_1,[102],GPC 3 -12M,45.662,11.978,4.204,26.96,6.162,0.44,0,1.148,0,0,0,0,,0.388,,,234,,,156,1032,675,1707,2.64,2.6,150,14.70%,29.40%,55.90%,60,12,0.538461538,0.4,2.0,4.4,0.3,0,0,0,115.05,,24,3,23,,,,,,,,,,,,,,,,,,,,,,,,,,,,,129.5136
1643,[102],GPC 4 -12M,50.608,10.912,5.846,22.18,4.518,0.51,0,1.182,0,0,0,0,,0.422,,,156,,,234,1032,675,1707,2.64,2.6,150,14.70%,29.40%,55.90%,60,12,0.538461538,0.4,2.0,4.4,0.3,0,0,0,115.05,,24,3,23,17.74,28.77,,,17.74,,,28.77,,,,,,,,,,,,,,,,,,,,,125.4576
1643_1,[102],GPC 4 -12M,50.608,10.912,5.846,22.18,4.518,0.51,0,1.182,0,0,0,0,,0.422,,,156,,,234,1032,675,1707,2.64,2.6,150,14.70%,29.40%,55.90%,60,12,0.538461538,0.4,2.0,4.4,0.3,0,0,0,115.05,,24,3,23,,,,,,,,,,,,,,,,,,,,,,,,,,,,,125.4576
1644,[102],GPC 5 -12M,55.554,9.846,7.488,17.4,2.874,0.58,0,1.216,0,0,0,0,,0.456,,,78,,,312,1032,675,1707,2.64,2.6,150,14.70%,29.40%,55.90%,60,12,0.538461538,0.4,2.0,4.4,0.3,0,0,0,115.05,,24,3,23,15.47,22.89,,,15.47,,,22.89,,,,,,,,,,,,,,,,,,,,,121.4016
1644_1,[102],GPC 5 -12M,55.554,9.846,7.488,17.4,2.874,0.58,0,1.216,0,0,0,0,,0.456,,,78,,,312,1032,675,1707,2.64,2.6,150,14.70%,29.40%,55.90%,60,12,0.538461538,0.4,2.0,4.4,0.3,0,0,0,115.05,,24,3,23,,,,,,,,,,,,,,,,,,,,,,,,,,,,,121.4016
1645,[102],GPC 6 -12M,60.5,8.78,9.13,12.62,1.23,0.65,0,1.25,0,0,0,0,,0.49,,,,,,390,1032,675,1707,2.64,2.6,150,14.70%,29.40%,55.90%,60,12,0.538461538,0.4,2.0,4.4,0.3,0,0,0,115.05,,24,3,23,11.52,20.07,,,11.52,,,20.07,,,,,,,,,,,,,,,,,,,,,117.3456
1645_1,[102],GPC 6 -12M,60.5,8.78,9.13,12.62,1.23,0.65,0,1.25,0,0,0,0,,0.49,,,,,,390,1032,675,1707,2.64,2.6,150,14.70%,29.40%,55.90%,60,12,0.538461538,0.4,2.0,4.4,0.3,0,0,0,115.05,,24,3,23,,,,,,,,,,,,,,,,,,,,,,,,,,,,,117.3456
1646,[102],GPC 1 -14M,35.77,14.11,0.92,36.52,9.45,0.3,0,1.08,0,0,0,0,,0.32,,,390,,,,1032,675,1707,2.64,2.6,150,14.70%,29.40%,55.90%,60,14,0.538461538,0.4,2.0,4.4,0.3,0,0,0,110.25,,24,3,23,33.33,45.57,,,33.33,,,45.57,,,,,,,,,,,,,,,,,,,,,146.8176
1646_1,[102],GPC 1 -14M,35.77,14.11,0.92,36.52,9.45,0.3,0,1.08,0,0,0,0,,0.32,,,390,,,,1032,675,1707,2.64,2.6,150,14.70%,29.40%,55.90%,60,14,0.538461538,0.4,2.0,4.4,0.3,0,0,0,110.25,,24,3,23,,,,,,,,,,,,,,,,,,,,,,,,,,,,,146.8176
1647,[102],GPC 2 -14M,40.716,13.044,2.562,31.74,7.806,0.37,0,1.114,0,0,0,0,,0.354,,,312,,,78,1032,675,1707,2.64,2.6,150,14.70%,29.40%,55.90%,60,14,0.538461538,0.4,2.0,4.4,0.3,0,0,0,110.25,,24,3,23,28.79,42.81,,,28.79,,,42.81,,,,,,,,,,,,,,,,,,,,,142.7616
1647_1,[102],GPC 2 -14M,40.716,13.044,2.562,31.74,7.806,0.37,0,1.114,0,0,0,0,,0.354,,,312,,,78,1032,675,1707,2.64,2.6,150,14.70%,29.40%,55.90%,60,14,0.538461538,0.4,2.0,4.4,0.3,0,0,0,110.25,,24,3,23,,,,,,,,,,,,,,,,,,,,,,,,,,,,,142.7616
1648,[102],GPC 3 -14M,45.662,11.978,4.204,26.96,6.162,0.44,0,1.148,0,0,0,0,,0.388,,,234,,,156,1032,675,1707,2.64,2.6,150,14.70%,29.40%,55.90%,60,14,0.538461538,0.4,2.0,4.4,0.3,0,0,0,110.25,,24,3,23,24.35,38.4,,,24.35,,,38.4,,,,,,,,,,,,,,,,,,,,,138.7056
1648_1,[102],GPC 3 -14M,45.662,11.978,4.204,26.96,6.162,0.44,0,1.148,0,0,0,0,,0.388,,,234,,,156,1032,675,1707,2.64,2.6,150,14.70%,29.40%,55.90%,60,14,0.538461538,0.4,2.0,4.4,0.3,0,0,0,110.25,,24,3,23,,,,,,,,,,,,,,,,,,,,,,,,,,,,,138.7056
1649,[102],GPC 4 -14M,50.608,10.912,5.846,22.18,4.518,0.51,0,1.182,0,0,0,0,,0.422,,,156,,,234,1032,675,1707,2.64,2.6,150,14.70%,29.40%,55.90%,60,14,0.538461538,0.4,2.0,4.4,0.3,0,0,0,110.25,,24,3,23,21.04,33.55,,,21.04,,,33.55,,,,,,,,,,,,,,,,,,,,,134.6496
1649_1,[102],GPC 4 -14M,50.608,10.912,5.846,22.18,4.518,0.51,0,1.182,0,0,0,0,,0.422,,,156,,,234,1032,675,1707,2.64,2.6,150,14.70%,29.40%,55.90%,60,14,0.538461538,0.4,2.0,4.4,0.3,0,0,0,110.25,,24,3,23,,,,,,,,,,,,,,,,,,,,,,,,,,,,,134.6496
1650,[102],GPC 5 -14M,55.554,9.846,7.488,17.4,2.874,0.58,0,1.216,0,0,0,0,,0.456,,,78,,,312,1032,675,1707,2.64,2.6,150,14.70%,29.40%,55.90%,60,14,0.538461538,0.4,2.0,4.4,0.3,0,0,0,110.25,,24,3,23,18.39,27.11,,,18.39,,,27.11,,,,,,,,,,,,,,,,,,,,,130.5936
1650_1,[102],GPC 5 -14M,55.554,9.846,7.488,17.4,2.874,0.58,0,1.216,0,0,0,0,,0.456,,,78,,,312,1032,675,1707,2.64,2.6,150,14.70%,29.40%,55.90%,60,14,0.538461538,0.4,2.0,4.4,0.3,0,0,0,110.25,,24,3,23,,,,,,,,,,,,,,,,,,,,,,,,,,,,,130.5936
1651,[102],GPC 6 -14M,60.5,8.78,9.13,12.62,1.23,0.65,0,1.25,0,0,0,0,,0.49,,,,,,390,1032,675,1707,2.64,2.6,150,14.70%,29.40%,55.90%,60,14,0.538461538,0.4,2.0,4.4,0.3,0,0,0,110.25,,24,3,23,14.03,23.68,,,14.03,,,23.68,,,,,,,,,,,,,,,,,,,,,126.5376
1651_1,[102],GPC 6 -14M,60.5,8.78,9.13,12.62,1.23,0.65,0,1.25,0,0,0,0,,0.49,,,,,,390,1032,675,1707,2.64,2.6,150,14.70%,29.40%,55.90%,60,14,0.538461538,0.4,2.0,4.4,0.3,0,0,0,110.25,,24,3,23,,,,,,,,,,,,,,,,,,,,,,,,,,,,,126.5376
1652,[102],GPC 1 -16M,35.77,14.11,0.92,36.52,9.45,0.3,0,1.08,0,0,0,0,,0.32,,,390,,,,1032,675,1707,2.64,2.6,150,14.70%,29.40%,55.90%,60,16,0.538461538,0.4,2.0,4.4,0.3,0,0,0,105.45,,24,3,23,29.99,42.49,,,29.99,,,42.49,,,,,,,,,,,,,,,,,,,,,156.0096
1652_1,[102],GPC 1 -16M,35.77,14.11,0.92,36.52,9.45,0.3,0,1.08,0,0,0,0,,0.32,,,390,,,,1032,675,1707,2.64,2.6,150,14.70%,29.40%,55.90%,60,16,0.538461538,0.4,2.0,4.4,0.3,0,0,0,105.45,,24,3,23,,,,,,,,,,,,,,,,,,,,,,,,,,,,,156.0096
1653,[102],GPC 2 -16M,40.716,13.044,2.562,31.74,7.806,0.37,0,1.114,0,0,0,0,,0.354,,,312,,,78,1032,675,1707,2.64,2.6,150,14.70%,29.40%,55.90%,60,16,0.538461538,0.4,2.0,4.4,0.3,0,0,0,105.45,,24,3,23,25.57,39.95,,,25.57,,,39.95,,,,,,,,,,,,,,,,,,,,,151.9536
1653_1,[102],GPC 2 -16M,40.716,13.044,2.562,31.74,7.806,0.37,0,1.114,0,0,0,0,,0.354,,,312,,,78,1032,675,1707,2.64,2.6,150,14.70%,29.40%,55.90%,60,16,0.538461538,0.4,2.0,4.4,0.3,0,0,0,105.45,,24,3,23,,,,,,,,,,,,,,,,,,,,,,,,,,,,,151.9536
1654,[102],GPC 3 -16M,45.662,11.978,4.204,26.96,6.162,0.44,0,1.148,0,0,0,0,,0.388,,,234,,,156,1032,675,1707,2.64,2.6,150,14.70%,29.40%,55.90%,60,16,0.538461538,0.4,2.0,4.4,0.3,0,0,0,105.45,,24,3,23,23.24,36.11,,,23.24,,,36.11,,,,,,,,,,,,,,,,,,,,,147.8976
1654_1,[102],GPC 3 -16M,45.662,11.978,4.204,26.96,6.162,0.44,0,1.148,0,0,0,0,,0.388,,,234,,,156,1032,675,1707,2.64,2.6,150,14.70%,29.40%,55.90%,60,16,0.538461538,0.4,2.0,4.4,0.3,0,0,0,105.45,,24,3,23,,,,,,,,,,,,,,,,,,,,,,,,,,,,,147.8976
1655,[102],GPC 4 -16M,50.608,10.912,5.846,22.18,4.518,0.51,0,1.182,0,0,0,0,,0.422,,,156,,,234,1032,675,1707,2.64,2.6,150,14.70%,29.40%,55.90%,60,16,0.538461538,0.4,2.0,4.4,0.3,0,0,0,105.45,,24,3,23,18.13,29.21,,,18.13,,,29.21,,,,,,,,,,,,,,,,,,,,,143.8416
1655_1,[102],GPC 4 -16M,50.608,10.912,5.846,22.18,4.518,0.51,0,1.182,0,0,0,0,,0.422,,,156,,,234,1032,675,1707,2.64,2.6,150,14.70%,29.40%,55.90%,60,16,0.538461538,0.4,2.0,4.4,0.3,0,0,0,105.45,,24,3,23,,,,,,,,,,,,,,,,,,,,,,,,,,,,,143.8416
1656,[102],GPC 5 -16M,55.554,9.846,7.488,17.4,2.874,0.58,0,1.216,0,0,0,0,,0.456,,,78,,,312,1032,675,1707,2.64,2.6,150,14.70%,29.40%,55.90%,60,16,0.538461538,0.4,2.0,4.4,0.3,0,0,0,105.45,,24,3,23,14.22,21.33,,,14.22,,,21.33,,,,,,,,,,,,,,,,,,,,,139.7856
1656_1,[102],GPC 5 -16M,55.554,9.846,7.488,17.4,2.874,0.58,0,1.216,0,0,0,0,,0.456,,,78,,,312,1032,675,1707,2.64,2.6,150,14.70%,29.40%,55.90%,60,16,0.538461538,0.4,2.0,4.4,0.3,0,0,0,105.45,,24,3,23,,,,,,,,,,,,,,,,,,,,,,,,,,,,,139.7856
1657,[102],GPC 6 -16M,60.5,8.78,9.13,12.62,1.23,0.65,0,1.25,0,0,0,0,,0.49,,,,,,390,1032,675,1707,2.64,2.6,150,14.70%,29.40%,55.90%,60,16,0.538461538,0.4,2.0,4.4,0.3,0,0,0,105.45,,24,3,23,10.86,19.42,,,10.86,,,19.42,,,,,,,,,,,,,,,,,,,,,135.7296
1657_1,[102],GPC 6 -16M,60.5,8.78,9.13,12.62,1.23,0.65,0,1.25,0,0,0,0,,0.49,,,,,,390,1032,675,1707,2.64,2.6,150,14.70%,29.40%,55.90%,60,16,0.538461538,0.4,2.0,4.4,0.3,0,0,0,105.45,,24,3,23,,,,,,,,,,,,,,,,,,,,,,,,,,,,,135.7296
1658,[103],0.45AAS10M7mmLS,31.32,13.96,15.64,25.79,2.94,2.83,2.93,3.29,0,0,0,0,,1.3,,523,,,,,1124,459,1583,2.64,2.52,118,11.67%,28.66%,60%,118,10,0.45124283,1,2.5,3.0,0.3,0,0.009942639,5.2,144.3306,,25,1,24,,29.09088,,,,,,,,,,,,,,,,,,,,36.3636,,,,,20,,152.3344
1659,[103],0.45AAS10M10mmLS,31.32,13.96,15.64,25.79,2.94,2.83,2.93,3.29,0,0,0,0,,1.3,,500,,,,,1166,475,1641,2.64,2.52,113,11.67%,28.66%,60%,113,10,0.452,1,2.5,3.3,0.3,0,0.01,5,138.2271,,25,1,24,,26.42424,,,,,,,,,,,,,,,,,,,,33.0303,,,,,21,,146.5148
1660,[103],0.45AAS10M16mmLS,31.32,13.96,15.64,25.79,2.94,2.83,2.93,3.29,0,0,0,0,,1.3,,478,,,,,1211,490,1701,2.64,2.52,108,11.67%,28.66%,60%,108,10,0.451882845,1,2.5,3.6,0.3,0,0.010041841,4.8,132.1236,,25,1,24,,20.48488,,,,,,,,,,,,,,,,,,,,25.6061,,,,,20,,140.7088
1661,[103],0.50AAS10M7mmLS,31.32,13.96,15.64,25.79,2.94,2.83,2.93,3.29,0,0,0,0,,1.3,,470,,,,,1161,474,1635,2.64,2.52,118,11.67%,28.66%,60%,118,10,0.50212766,1,2.5,3.5,0.3,0,0.01,4.7,144.0306,,25,1,24,,25.69696,,,,,,,,,,,,,,,,,,,,32.1212,,,,,20,,151.432
1662,[103],0.50AAS10M10mmLS,31.32,13.96,15.64,25.79,2.94,2.83,2.93,3.29,0,0,0,0,,1.3,,450,,,,,1201,489,1690,2.64,2.52,113,11.67%,28.66%,60%,113,10,0.502222222,1,2.5,3.8,0.3,0,0.01,4.5,137.9271,,25,1,24,,25.09088,,,,,,,,,,,,,,,,,,,,31.3636,,,,,21,,145.61
1663,[103],0.50AAS10M16mmLS,31.32,13.96,15.64,25.79,2.94,2.83,2.93,3.29,0,0,0,0,,1.3,,430,,,,,1245,504,1749,2.64,2.52,108,11.67%,28.66%,60%,108,10,0.502325581,1,2.5,4.1,0.3,0,0.01,4.3,131.8236,,25,1,24,,21.57576,,,,,,,,,,,,,,,,,,,,26.9697,,,,,22,,139.8072
1664,[103],0.55AAS10M7mmLS,31.32,13.96,15.64,25.79,2.94,2.83,2.93,3.29,0,0,0,0,,1.3,,428,,,,,1191,487,1678,2.64,2.52,118,11.67%,28.66%,60%,118,10,0.551401869,1,2.5,3.9,0.3,0,0.010046729,4.3,143.7906,,25,1,24,,25.09088,,,,,,,,,,,,,,,,,,,,31.3636,,,,,19,,150.7184
1665,[103],0.55AAS10M10mmLS,31.32,13.96,15.64,25.79,2.94,2.83,2.93,3.29,0,0,0,0,,1.3,,409,,,,,1231,501,1732,2.64,2.52,113,11.67%,28.66%,60%,113,10,0.552567237,1,2.5,4.2,0.3,0,0.01002445,4.1,137.6871,,25,1,24,,23.7576,,,,,,,,,,,,,,,,,,,,29.697,,,,,20,,144.8956
1666,[103],0.55AAS10M6mmLS,31.32,13.96,15.64,25.79,2.94,2.83,2.93,3.29,0,0,0,0,,1.3,,391,,,,,1273,515,1788,2.64,2.52,108,11.67%,28.66%,60%,108,10,0.552429668,1,2.5,4.6,0.3,0,0.009974425,3.9,131.5836,,25,1,24,,22.06064,,,,,,,,,,,,,,,,,,,,27.5758,,,,,21,,139.0864
1667,[103],0.60AAS10M7mmLS,31.32,13.96,15.64,25.79,2.94,2.83,2.93,3.29,0,0,0,0,,1.3,,392,,,,,1216,497,1713,2.64,2.52,118,11.67%,28.66%,60%,118,10,0.602040816,1,2.5,4.4,0.4,0,0.00994898,3.9,143.5506,,25,1,24,,20,,,,,,,,,,,,,,,,,,,,25,,,,,22,,149.9904
1668,[103],0.60AAS10M10mmLS,31.32,13.96,15.64,25.79,2.94,2.83,2.93,3.29,0,0,0,0,,1.3,,375,,,,,1255,511,1766,2.64,2.52,113,11.67%,28.66%,60%,113,10,0.602666667,1,2.5,4.7,0.4,0,0.010133333,3.8,137.5071,,25,1,24,,16.72728,,,,,,,,,,,,,,,,,,,,20.9091,,,,,22,,144.3588
1669,[103],0.60AAS10M16mmLS,31.32,13.96,15.64,25.79,2.94,2.83,2.93,3.29,0,0,0,0,,1.3,,359,,,,,1296,525,1821,2.64,2.52,108,11.67%,28.66%,60%,108,10,0.601671309,1,2.5,5.1,0.4,0,0.010027855,3.6,131.4036,,25,1,24,,16.1212,,,,,,,,,,,,,,,,,,,,20.1515,,,,,22,,138.5528
1670,[103],0.45AAS15M7mmLS,31.32,13.96,15.64,25.79,2.94,2.83,2.93,3.29,0,0,0,0,,1.3,,523,,,,,1126,460,1586,2.64,2.52,118,11.67%,28.66%,60%,118,15,0.45124283,1,2.5,3.0,0.2,0,0.009942639,5.2,120.7306,,25,1,24,,28.2424,,,,,,,,,,,,,,,,,,,,35.303,,,,,19,,197.5428
1671,[103],0.45AAS150M10mmLS,31.32,13.96,15.64,25.79,2.94,2.83,2.93,3.29,0,0,0,0,,1.3,,500,,,,,1168,475,1643,2.64,2.52,113,11.67%,28.66%,60%,113,15,0.452,1,2.5,3.3,0.2,0,0.01,5,115.6271,,25,1,24,,25.45456,,,,,,,,,,,,,,,,,,,,31.8182,,,,,19,,189.8034
1672,[103],0.45AAS15M16mmLS,31.32,13.96,15.64,25.79,2.94,2.83,2.93,3.29,0,0,0,0,,1.3,,478,,,,,1212,491,1703,2.64,2.52,108,11.67%,28.66%,60%,108,15,0.451882845,1,2.5,3.6,0.2,0,0.010041841,4.8,110.5236,,25,1,24,,24.48488,,,,,,,,,,,,,,,,,,,,30.6061,,,,,20,,182.0824
1673,[103],0.50AAS15M7mmLS,31.32,13.96,15.64,25.79,2.94,2.83,2.93,3.29,0,0,0,0,,1.3,,470,,,,,1163,475,1638,2.64,2.52,118,11.67%,28.66%,60%,118,15,0.50212766,1,2.5,3.5,0.3,0,0.01,4.7,120.4306,,25,1,24,,28.60608,,,,,,,,,,,,,,,,,,,,35.7576,,,,,19,,196.6404
1674,[103],0.50AAS15M10mmLS,31.32,13.96,15.64,25.79,2.94,2.83,2.93,3.29,0,0,0,0,,1.3,,450,,,,,1203,490,1693,2.64,2.52,113,11.67%,28.66%,60%,113,15,0.502222222,1,2.5,3.8,0.3,0,0.01,4.5,115.3271,,25,1,24,,27.51512,,,,,,,,,,,,,,,,,,,,34.3939,,,,,18,,188.9034
1675,[103],0.50AAS15M16mmLS,31.32,13.96,15.64,25.79,2.94,2.83,2.93,3.29,0,0,0,0,,1.3,,430,,,,,1246,505,1751,2.64,2.52,108,11.67%,28.66%,60%,108,15,0.502325581,1,2.5,4.1,0.3,0,0.01,4.3,110.2236,,25,1,24,,26.42424,,,,,,,,,,,,,,,,,,,,33.0303,,,,,19,,181.1808
1676,[103],0.55AASB15M7mmLS,31.32,13.96,15.64,25.79,2.94,2.83,2.93,3.29,0,0,0,0,,1.3,,428,,,,,1193,487,1680,2.64,2.52,118,11.67%,28.66%,60%,118,15,0.551401869,1,2.5,3.9,0.3,0,0.010046729,4.3,120.1906,,25,1,24,,25.81816,,,,,,,,,,,,,,,,,,,,32.2727,,,,,19,,195.922
1677,[103],0.55AAS15M10mmLS,31.32,13.96,15.64,25.79,2.94,2.83,2.93,3.29,0,0,0,0,,1.3,,409,,,,,1232,502,1734,2.64,2.52,113,11.67%,28.66%,60%,113,15,0.552567237,1,2.5,4.2,0.3,0,0.01002445,4.1,115.0871,,25,1,24,,26.30304,,,,,,,,,,,,,,,,,,,,32.8788,,,,,22,,188.1842
1678,[103],0.55AAS15M16mmLS,31.32,13.96,15.64,25.79,2.94,2.83,2.93,3.29,0,0,0,0,,1.3,,391,,,,,1274,516,1790,2.64,2.52,108,11.67%,28.66%,60%,108,15,0.552429668,1,2.5,4.6,0.3,0,0.009974425,3.9,109.9836,,25,1,24,,25.69696,,,,,,,,,,,,,,,,,,,,32.1212,,,,,21,,180.46
1679,[103],0.60AASB15M7mmLS,31.32,13.96,15.64,25.79,2.94,2.83,2.93,3.29,0,0,0,0,,1.3,,392,,,,,1218,498,1716,2.64,2.52,118,11.67%,28.66%,60%,118,15,0.602040816,1,2.5,4.4,0.3,0,0.00994898,3.9,119.9506,,25,1,24,,15.03032,,,,,,,,,,,,,,,,,,,,18.7879,,,,,21,,195.1988
1680,[103],0.60AAS15M10mmLS,31.32,13.96,15.64,25.79,2.94,2.83,2.93,3.29,0,0,0,0,,1.3,,375,,,,,1257,512,1769,2.64,2.52,113,11.67%,28.66%,60%,113,15,0.602666667,1,2.5,4.7,0.3,0,0.010133333,3.8,114.9071,,25,1,24,,15.27272,,,,,,,,,,,,,,,,,,,,19.0909,,,,,22,,187.6522
1681,[103],0.60AAS15M16mmLS,31.32,13.96,15.64,25.79,2.94,2.83,2.93,3.29,0,0,0,0,,1.3,,359,,,,,1298,525,1823,2.64,2.52,108,11.67%,28.66%,60%,108,15,0.601671309,1,2.5,5.1,0.3,0,0.010027855,3.6,109.8036,,25,1,24,,12.60608,,,,,,,,,,,,,,,,,,,,15.7576,,,,,20,,179.9264
1682,[104],1,42.04,33.6,4,12.73,0,0,0,0,0,0,0,0,,0,,427,,,,,1276.80,547,1823.8,2.713,2.66,106.75,14.70%,29.40%,55.90%,42.7,8,0.35,0.4,2.0,4.3,0.2,0,0,0,88.70925,1,40,0,24,,33.86,,,,,,33.86,,,,,,,,,,,,,,,,,,,,,84.6838
1683,[104],2,42.04,33.6,4,12.73,0,0,0,0,0,0,0,0,,0,,427,,,,,1276.80,547,1823.8,2.713,2.66,106.75,14.70%,29.40%,55.90%,42.7,8,0.35,0.4,2.0,4.3,0.2,0,0,0,88.70925,1,60,0,24,,35.2,,,,,,35.2,,,,,,,,,,,,,,,,,,,,,97.51713333
1684,[104],3,42.04,33.6,4,12.73,0,0,0,0,0,0,0,0,,0,,427,,,,,1276.80,547,1823.8,2.713,2.66,106.75,14.70%,29.40%,55.90%,42.7,8,0.35,0.4,2.0,4.3,0.2,0,0,0,88.70925,1,80,0,24,,38.17,,,,,,38.17,,,,,,,,,,,,,,,,,,,,,110.3504667
1685,[104],4,42.04,33.6,4,12.73,0,0,0,0,0,0,0,0,,0,,427,,,,,1276.80,547,1823.8,2.713,2.66,106.75,14.70%,29.40%,55.90%,42.7,8,0.35,0.4,2.0,4.3,0.2,0,0,0,88.70925,1,100,0,24,,38.88,,,,,,38.88,,,,,,,,,,,,,,,,,,,,,123.1838
1686,[104],5,42.04,33.6,4,12.73,0,0,0,0,0,0,0,0,,0,,427,,,,,1276.80,547,1823.8,2.713,2.66,106.75,14.70%,29.40%,55.90%,42.7,10,0.35,0.4,2.0,4.3,0.2,0,0,0,85.29325,1,40,0,24,,37.63,,,,,,37.63,,,,,,,,,,,,,,,,,,,,,91.22544
1687,[104],6,42.04,33.6,4,12.73,0,0,0,0,0,0,0,0,,0,,427,,,,,1276.80,547,1823.8,2.713,2.66,106.75,14.70%,29.40%,55.90%,42.7,10,0.35,0.4,2.0,4.3,0.2,0,0,0,85.29325,1,60,0,24,,39.21,,,,,,39.21,,,,,,,,,,,,,,,,,,,,,104.0587733
1688,[104],7,42.04,33.6,4,12.73,0,0,0,0,0,0,0,0,,0,,427,,,,,1276.80,547,1823.8,2.713,2.66,106.75,14.70%,29.40%,55.90%,42.7,10,0.35,0.4,2.0,4.3,0.2,0,0,0,85.29325,1,80,0,24,,42.11,,,,,,42.11,,,,,,,,,,,,,,,,,,,,,116.8921067
1689,[104],8,42.04,33.6,4,12.73,0,0,0,0,0,0,0,0,,0,,427,,,,,1276.80,547,1823.8,2.713,2.66,106.75,14.70%,29.40%,55.90%,42.7,10,0.35,0.4,2.0,4.3,0.2,0,0,0,85.29325,1,100,0,24,,43.5,,,,,,43.5,,,,,,,,,,,,,,,,,,,,,129.72544
1690,[104],9,42.04,33.6,4,12.73,0,0,0,0,0,0,0,0,,0,,427,,,,,1276.80,547,1823.8,2.713,2.66,106.75,14.70%,29.40%,55.90%,42.7,12,0.35,0.4,2.0,4.3,0.2,0,0,0,81.87725,1,40,0,24,,40.33,,,,,,40.33,,,,,,,,,,,,,,,,,,,,,97.76708
1691,[104],10,42.04,33.6,4,12.73,0,0,0,0,0,0,0,0,,0,,427,,,,,1276.80,547,1823.8,2.713,2.66,106.75,14.70%,29.40%,55.90%,42.7,12,0.35,0.4,2.0,4.3,0.2,0,0,0,81.87725,1,60,0,24,,41.82,,,,,,41.82,,,,,,,,,,,,,,,,,,,,,110.6004133
1692,[104],11,42.04,33.6,4,12.73,0,0,0,0,0,0,0,0,,0,,427,,,,,1276.80,547,1823.8,2.713,2.66,106.75,14.70%,29.40%,55.90%,42.7,12,0.35,0.4,2.0,4.3,0.2,0,0,0,81.87725,1,80,0,24,,44.47,,,,,,44.47,,,,,,,,,,,,,,,,,,,,,123.4337467
1693,[104],12,42.04,33.6,4,12.73,0,0,0,0,0,0,0,0,,0,,427,,,,,1276.80,547,1823.8,2.713,2.66,106.75,14.70%,29.40%,55.90%,42.7,12,0.35,0.4,2.0,4.3,0.2,0,0,0,81.87725,1,100,0,24,,44.89,,,,,,44.89,,,,,,,,,,,,,,,,,,,,,136.26708
1694,[104],13,42.04,33.6,4,12.73,0,0,0,0,0,0,0,0,,0,,427,,,,,1276.80,547,1823.8,2.713,2.66,106.75,14.70%,29.40%,55.90%,42.7,14,0.35,0.4,2.0,4.3,0.2,0,0,0,78.46125,1,40,0,24,,42.57,,,,,,42.57,,,,,,,,,,,,,,,,,,,,,104.30872
1695,[104],14,42.04,33.6,4,12.73,0,0,0,0,0,0,0,0,,0,,427,,,,,1276.80,547,1823.8,2.713,2.66,106.75,14.70%,29.40%,55.90%,42.7,14,0.35,0.4,2.0,4.3,0.2,0,0,0,78.46125,1,60,0,24,,43.54,,,,,,43.54,,,,,,,,,,,,,,,,,,,,,117.1420533
1696,[104],15,42.04,33.6,4,12.73,0,0,0,0,0,0,0,0,,0,,427,,,,,1276.80,547,1823.8,2.713,2.66,106.75,14.70%,29.40%,55.90%,42.7,14,0.35,0.4,2.0,4.3,0.2,0,0,0,78.46125,1,80,0,24,,46.23,,,,,,46.23,,,,,,,,,,,,,,,,,,,,,129.9753867
1697,[104],16,42.04,33.6,4,12.73,0,0,0,0,0,0,0,0,,0,,427,,,,,1276.80,547,1823.8,2.713,2.66,106.75,14.70%,29.40%,55.90%,42.7,14,0.35,0.4,2.0,4.3,0.2,0,0,0,78.46125,1,100,0,24,,46.86,,,,,,46.86,,,,,,,,,,,,,,,,,,,,,142.80872
1698,[104],17,42.04,33.6,4,12.73,0,0,0,0,0,0,0,0,,0,,427,,,,,1276.80,547,1823.8,2.713,2.66,106.75,14.70%,29.40%,55.90%,42.7,16,0.35,0.4,2.0,4.3,0.2,0,0,0,75.04525,1,40,0,24,,40.73,,,,,,40.73,,,,,,,,,,,,,,,,,,,,,110.85036
1699,[104],18,42.04,33.6,4,12.73,0,0,0,0,0,0,0,0,,0,,427,,,,,1276.80,547,1823.8,2.713,2.66,106.75,14.70%,29.40%,55.90%,42.7,16,0.35,0.4,2.0,4.3,0.2,0,0,0,75.04525,1,60,0,24,,41.93,,,,,,41.93,,,,,,,,,,,,,,,,,,,,,123.6836933
1700,[104],19,42.04,33.6,4,12.73,0,0,0,0,0,0,0,0,,0,,427,,,,,1276.80,547,1823.8,2.713,2.66,106.75,14.70%,29.40%,55.90%,42.7,16,0.35,0.4,2.0,4.3,0.2,0,0,0,75.04525,1,80,0,24,,44.67,,,,,,44.67,,,,,,,,,,,,,,,,,,,,,136.5170267
1701,[104],20,42.04,33.6,4,12.73,0,0,0,0,0,0,0,0,,0,,427,,,,,1276.80,547,1823.8,2.713,2.66,106.75,14.70%,29.40%,55.90%,42.7,16,0.35,0.4,2.0,4.3,0.2,0,0,0,75.04525,1,100,0,24,,45.37,,,,,,45.37,,,,,,,,,,,,,,,,,,,,,149.35036
1702,[104],21,42.04,33.6,4,12.73,0,0,0,0,0,0,0,0,,0,,427,,,,,1276.80,547,1823.8,2.713,2.66,76.25,14.70%,29.40%,55.90%,30.5,14,0.25,0.4,2.0,4.3,0.1,0,0,0,56.04375,1,80,0,24,,42.37,,,,,,42.37,,,,,,,,,,,,,,,,,,,,,105.9121067
1703,[104],22,42.04,33.6,4,12.73,0,0,0,0,0,0,0,0,,0,,427,,,,,1276.80,547,1823.8,2.713,2.66,91.5,14.70%,29.40%,55.90%,36.6,14,0.3,0.4,2.0,4.3,0.2,0,0,0,67.2525,1,80,0,24,,44.67,,,,,,44.67,,,,,,,,,,,,,,,,,,,,,117.9437467
1704,[104],23,42.04,33.6,4,12.73,0,0,0,0,0,0,0,0,,0,,427,,,,,1276.80,547,1823.8,2.713,2.66,122,14.70%,29.40%,55.90%,48.8,14,0.4,0.4,2.0,4.3,0.2,0,0,0,89.67,1,80,0,24,,46.16,,,,,,46.16,,,,,,,,,,,,,,,,,,,,,142.0070267
1705,[104],24,42.04,33.6,4,12.73,0,0,0,0,0,0,0,0,,0,,427,,,,,1276.80,547,1823.8,2.713,2.66,137.25,14.70%,29.40%,55.90%,54.9,14,0.45,0.4,2.0,4.3,0.2,0,0,0,100.87875,1,80,0,24,,45.87,,,,,,45.87,,,,,,,,,,,,,,,,,,,,,154.0386667
1706,[104],25,42.04,33.6,4,12.73,0,0,0,0,0,0,0,0,,0,,427,,,,,1276.80,547,1823.8,2.713,2.66,114.9615385,14.70%,29.40%,55.90%,34.48846154,14,0.35,0.3,2.0,4.3,0.2,0,0,0,79.43842308,1,80,0,24,,45.65,,,,,,45.65,,,,,,,,,,,,,,,,,,,,,124.1254867
1707,[104],26,42.04,33.6,4,12.73,0,0,0,0,0,0,0,0,,0,,427,,,,,1276.80,547,1823.8,2.713,2.66,110.7037037,14.70%,29.40%,55.90%,38.7462963,14,0.35,0.35,2.0,4.3,0.2,0,0,0,78.93174074,1,80,0,24,,46.16,,,,,,46.16,,,,,,,,,,,,,,,,,,,,,127.1587682
1708,[104],27,42.04,33.6,4,12.73,0,0,0,0,0,0,0,0,,0,,427,,,,,1276.80,547,1823.8,2.713,2.66,103.0689655,14.70%,29.40%,55.90%,46.38103448,14,0.35,0.45,2.0,4.3,0.2,0,0,0,78.0232069,1,80,0,24,,45.57,,,,,,45.57,,,,,,,,,,,,,,,,,,,,,132.5977556
1709,[104],28,42.04,33.6,4,12.73,0,0,0,0,0,0,0,0,,0,,427,,,,,1276.80,547,1823.8,2.713,2.66,99.63333333,14.70%,29.40%,55.90%,49.81666667,14,0.35,0.5,2.0,4.3,0.2,0,0,0,77.61436667,1,80,0,24,,43.89,,,,,,43.89,,,,,,,,,,,,,,,,,,,,,135.0453
1710,[104],pre 1,42.04,33.6,4,12.73,0,0,0,0,0,0,0,0,,0,,427,,,,,1276.80,547,1823.8,2.713,2.66,106.75,14.70%,29.40%,55.90%,42.7,14,0.35,0.4,2.0,4.3,0.2,0,0,0,78.46125,1,60,1,24,,46.86,,,,,,46.86,,,,,,,,,,,,,,,,,,,,,117.1420533
1711,[104],pre 2,42.04,33.6,4,12.73,0,0,0,0,0,0,0,0,,0,,427,,,,,1276.80,547,1823.8,2.713,2.66,106.75,14.70%,29.40%,55.90%,42.7,14,0.35,0.4,2.0,4.3,0.2,0,0,0,78.46125,1,60,2,24,,47.58,,,,,,47.58,,,,,,,,,,,,,,,,,,,,,117.1420533
1712,[104],pre 3,42.04,33.6,4,12.73,0,0,0,0,0,0,0,0,,0,,427,,,,,1276.80,547,1823.8,2.713,2.66,106.75,14.70%,29.40%,55.90%,42.7,14,0.35,0.4,2.0,4.3,0.2,0,0,0,78.46125,1,60,3,24,,47.92,,,,,,47.92,,,,,,,,,,,,,,,,,,,,,117.1420533
1713,[105],Mix 1,54.234,24.65,3.385,11.063,0,0.319,0.71,0,0,0,0,0,,0.456,,350,150,,,,1007,628,1635,2.7,2.63,120,10.00%,27.50%,62.50%,80,14,0.4,0.666666667,2.8,3.3,0.5,122,0.015,7.5,236.7,,24,,24,,66.23,,,,,,66.23,67.82,,,,,,,,,,,,,,,,,,40,,160.14
1714,[105],Mix 2,54.234,24.65,3.385,11.063,0,0.319,0.71,0,0,0,0,0,,0.456,,280,120,,,,1091,680,1771,2.7,2.63,120,10.00%,27.50%,62.50%,80,14,0.5,0.666666667,2.8,4.4,0.6,122,0.012,4.8,235.08,,24,,24,,56.42,,,,,,56.42,58.4,,,,,,,,,,,,,,,,,,62,,153.8768
1715,[105],Mix 3,54.234,24.65,3.385,11.063,0,0.319,0.71,0,0,0,0,0,,0.456,,233,100,,,,1129,704,1833,2.7,2.63,120,10.00%,27.50%,62.50%,80,14,0.600600601,0.666666667,2.8,5.5,0.7,122,0.007507508,2.5,233.7,,24,,24,,49.58,,,,,,49.58,51.66,,,,,,,,,,,,,,,,,,75,,148.6224
1716,[105],Mix 4,54.234,24.65,3.385,11.063,0,0.319,0.71,0,0,0,0,0,,0.456,,200,85,,,,1163,726,1889,2.7,2.63,120,10.00%,27.50%,62.50%,80,14,0.701754386,0.666666667,2.8,6.6,0.8,122,0,0,232.2,,24,,24,,39.6,,,,,,39.6,41.65,,,,,,,,,,,,,,,,,,110,,143.2792
1717,[105],Mix 5,54.234,24.65,3.385,11.063,0,0.319,0.71,0,0,0,0,0,,0.456,,175,75,,,,1190,742,1932,2.7,2.63,120,10.00%,27.50%,62.50%,80,14,0.8,0.666666667,2.8,7.7,0.9,122,0,0,232.2,,24,,24,,32.73,,,,,,32.73,34.82,,,,,,,,,,,,,,,,,,160,,142.8656
1718,[106],,50.76,27.32,4.64,5.4,3.72,0.8,4.85,2,1.16,0,0,0,,0,,280,,,,,1309,561,1870,,,126,8.83%,27.64%,64%,84,12,0.75,0.666666667,3.1,6.7,0.4,0,0,0,123.7278,,25,,24,2.9,25.4,,0,2.9,8.6,,25.4,34.9,,,,,,,,,,,,,,,,,,,,132.6688
1719,[106],,50.76,27.32,4.64,5.4,3.72,0.8,4.85,2,1.16,0,0,0,,0,,280,,,,,1309,561,1870,,,126,8.83%,27.64%,64%,84,12,0.75,0.666666667,3.1,6.7,0.4,0,0,0,123.7278,,25,,24,2.9,24.4,,0,2.9,8.2,,24.4,32.4,,,,,,,,,,,,,,,,,,,,132.6688
1720,[106],,50.76,27.32,4.64,5.4,3.72,0.8,4.85,2,1.16,0,0,0,,0,,280,,,,,1309,561,1870,,,126,8.83%,27.64%,64%,84,12,0.75,0.666666667,3.1,6.7,0.4,0,0,0,123.7278,1,80,,24,40.8,43.3,,38.1,40.8,41.5,,43.3,45.6,,,,,,,,,,,,,,,,,,,,167.9604667
1721,[106],,50.76,27.32,4.64,5.4,3.72,0.8,4.85,2,1.16,0,0,0,,0,,280,,,,,1309,561,1870,,,126,8.83%,27.64%,64%,84,12,0.75,0.666666667,3.1,6.7,0.4,0,0,0,123.7278,1,80,,24,42.7,49.1,,39.8,42.7,45.3,,49.1,52.6,,,,,,,,,,,,,,,,,,,,167.9604667
1722,[106],,50.76,27.32,4.64,5.4,3.72,0.8,4.85,2,1.16,0,0,0,,0,,280,,,,,1309,561,1870,,,126,8.83%,27.64%,64%,84,12,0.75,0.666666667,3.1,6.7,0.4,0,0,0,123.7278,1,80,1,24,45.2,48.1,,43.4,45.2,46.9,,48.1,51.5,,,,,,,,,,,,,,,,,,,,167.9604667
1723,[106],,50.76,27.32,4.64,5.4,3.72,0.8,4.85,2,1.16,0,0,0,,0,,280,,,,,1309,561,1870,,,126,8.83%,27.64%,64%,84,12,0.75,0.666666667,3.1,6.7,0.4,0,0,0,123.7278,1,80,1,24,44.1,49.1,,41.1,44.1,46,,49.1,52.8,,,,,,,,,,,,,,,,,,,,167.9604667
1724,[106],,49.227399,26.135609,4.543646,8.32401,3.697104,0.77615,4.641551,2.1431,1.144736,0,0,0,,0,14,280,,,,,1309,561,1870,,,126,8.83%,27.64%,64%,84,12,0.714285714,0.666666667,3.1,6.4,0.4,0,0,0,123.7278,,25,,24,7.1,20.2,,4.9,7.1,8.5,,20.2,27.4,,,,,,,,,,,,,,,,,,,,144.4288
1725,[106],,49.227399,26.135609,4.543646,8.32401,3.697104,0.77615,4.641551,2.1431,1.144736,0,0,0,,0,14,280,,,,,1309,561,1870,,,126,8.83%,27.64%,64%,84,12,0.714285714,0.666666667,3.1,6.4,0.4,0,0,0,123.7278,,25,,24,7.5,25.2,,5.8,7.5,12.2,,25.2,33.1,,,,,,,,,,,,,,,,,,,,144.4288
1726,[106],,49.227399,26.135609,4.543646,8.32401,3.697104,0.77615,4.641551,2.1431,1.144736,0,0,0,,0,14,280,,,,,1309,561,1870,,,126,8.83%,27.64%,64%,84,12,0.714285714,0.666666667,3.1,6.4,0.4,0,0,0,123.7278,1,80,,24,46.1,51,,41,46.1,47.6,,51,52.1,,,,,,,,,,,,,,,,,,,,179.7204667
1727,[106],,49.227399,26.135609,4.543646,8.32401,3.697104,0.77615,4.641551,2.1431,1.144736,0,0,0,,0,14,280,,,,,1309,561,1870,,,126,8.83%,27.64%,64%,84,12,0.714285714,0.666666667,3.1,6.4,0.4,0,0,0,123.7278,1,80,1,24,47.5,51.9,,43.6,47.5,49.9,,51.9,53.1,,,,,,,,,,,,,,,,,,,,179.7204667
1728,[106],,49.227399,26.135609,4.543646,8.32401,3.697104,0.77615,4.641551,2.1431,1.144736,0,0,0,,0,14,280,,,,,1309,561,1870,,,126,8.83%,27.64%,64%,84,12,0.714285714,0.666666667,3.1,6.4,0.4,0,0,0,123.7278,1,80,1,24,48.6,51.9,,43.4,48.6,49.3,,51.9,52.4,,,,,,,,,,,,,,,,,,,,179.7204667
1729,[106],,49.227399,26.135609,4.543646,8.32401,3.697104,0.77615,4.641551,2.1431,1.144736,0,0,0,,0,14,280,,,,,1309,561,1870,,,126,8.83%,27.64%,64%,84,12,0.714285714,0.666666667,3.1,6.4,0.4,0,0,0,123.7278,1,80,,24,49.8,52.6,,45.1,49.8,51.9,,52.6,54.9,,,,,,,,,,,,,,,,,,,,179.7204667
1730,[107],1,36.74,10.78,0.42,43.34,3.21,0.18,0.17,0.53,0,0,0,0,,0.6,,,400,,,,894,894,1788,2.45,2.62,101.82,13.00%,32.00%,55.00%,58.18,10,0.4,0.571400511,2.5,4.5,0.3,30,0.03,12,128.109,1,30,1,24,41.13,44.92,,,41.13,,,44.92,,,,,,,,,,,,,,,,,,,,,136.3718133
1731,[107],2,36.74,10.78,0.42,43.34,3.21,0.18,0.17,0.53,0,0,0,0,,0.6,,,400,,,,876,876,1752,2.45,2.62,137.65,13.00%,32.00%,55.00%,42.35,10,0.45,0.307664366,2.5,4.4,0.3,30,0.03,12,138.3175,1,60,1,24,41.91,42.73,,,41.91,,,42.73,,,,,,,,,,,,,,,,,,,,,156.2220333
1732,[107],3,36.74,10.78,0.42,43.34,3.21,0.18,0.17,0.53,0,0,0,0,,0.6,,,400,,,,858,858,1716,2.45,2.62,142.86,13.00%,32.00%,55.00%,57.14,10,0.5,0.399972001,2.5,4.3,0.4,30,0.03,12,150.057,1,90,1,24,40.59,48.74,,,40.59,,,48.74,,,,,,,,,,,,,,,,,,,,,188.5039733
1733,[107],4,36.74,10.78,0.42,43.34,3.21,0.18,0.17,0.53,0,0,0,0,,0.6,,,400,,,,894,894,1788,2.45,2.62,114.29,13.00%,32.00%,55.00%,45.71,10,0.4,0.399947502,2.5,4.5,0.3,30,0.03,12,127.4855,2,90,1,24,66.18,68.63,,,66.18,,,68.63,,,,,,,,,,,,,,,,,,,,,211.5173267
1734,[107],5,36.74,10.78,0.42,43.34,3.21,0.18,0.17,0.53,0,0,0,0,,0.6,,,400,,,,876,876,1752,2.45,2.62,114.55,13.00%,32.00%,55.00%,65.45,10,0.45,0.571366216,2.5,4.4,0.3,30,0.03,12,139.4725,2,30,1,24,62,64.19,,,62,,,64.19,,,,,,,,,,,,,,,,,,,,,149.5589667
1735,[107],6,36.74,10.78,0.42,43.34,3.21,0.18,0.17,0.53,0,0,0,0,,0.6,,,400,,,,858,858,1716,2.45,2.62,152.94,13.00%,32.00%,55.00%,47.06,10,0.5,0.307702367,2.5,4.3,0.4,30,0.03,12,149.553,2,60,1,24,58.4,67.44,,,58.4,,,67.44,,,,,,,,,,,,,,,,,,,,,187.6198267
1736,[107],7,36.74,10.78,0.42,43.34,3.21,0.18,0.17,0.53,0,0,0,0,,0.6,,,400,,,,894,894,1788,2.45,2.62,114.29,13.00%,32.00%,55.00%,45.71,10,0.4,0.399947502,2.5,4.5,0.3,30,0.03,12,127.4855,3,60,1,24,47.16,56.85,,,47.16,,,56.85,,,,,,,,,,,,,,,,,,,,,195.47566
1737,[107],8,36.74,10.78,0.42,43.34,3.21,0.18,0.17,0.53,0,0,0,0,,0.6,,,400,,,,876,876,1752,2.45,2.62,132,13.00%,32.00%,55.00%,48,10,0.45,0.363636364,2.5,4.4,0.3,30,0.03,12,138.6,3,90,1,24,49.35,52.38,,,49.35,,,52.38,,,,,,,,,,,,,,,,,,,,,261.1826
1738,[107],9,36.74,10.78,0.42,43.34,3.21,0.18,0.17,0.53,0,0,0,0,,0.6,,,400,,,,858,858,1716,2.45,2.62,127.27,13.00%,32.00%,55.00%,72.73,10,0.5,0.571462246,2.5,4.3,0.4,30,0.03,12,150.8365,3,30,1,24,55.51,64.4,,,55.51,,,64.4,,,,,,,,,,,,,,,,,,,,,162.75018
1739,[107],10,36.74,10.78,0.42,43.34,3.21,0.18,0.17,0.53,0,0,0,0,,0.6,,,400,,,,894,894,1788,2.45,2.62,122.35,13.00%,32.00%,55.00%,37.65,12,0.4,0.307723743,2.5,4.5,0.3,30,0.03,12,124.0705,1,90,1,24,53.56,61.39,,,53.56,,,61.39,,,,,,,,,,,,,,,,,,,,,172.3046133
1740,[107],11,36.74,10.78,0.42,43.34,3.21,0.18,0.17,0.53,0,0,0,0,,0.6,,,400,,,,876,876,1752,2.45,2.62,128.57,13.00%,32.00%,55.00%,51.43,12,0.45,0.400015556,2.5,4.4,0.3,30,0.03,12,134.6571,1,30,1,24,53.26,54.5,,,53.26,,,54.5,,,,,,,,,,,,,,,,,,,,,148.5375893
1741,[107],12,36.74,10.78,0.42,43.34,3.21,0.18,0.17,0.53,0,0,0,0,,0.6,,,400,,,,858,858,1716,2.45,2.62,127.27,13.00%,32.00%,55.00%,72.73,12,0.5,0.571462246,2.5,4.3,0.4,30,0.03,12,145.0181,1,60,1,24,55.57,57.07,,,55.57,,,57.07,,,,,,,,,,,,,,,,,,,,,186.7257493
1742,[107],13,36.74,10.78,0.42,43.34,3.21,0.18,0.17,0.53,0,0,0,0,,0.6,,,400,,,,894,894,1788,2.45,2.62,101.82,13.00%,32.00%,55.00%,58.18,12,0.4,0.571400511,2.5,4.5,0.3,30,0.03,12,123.4546,2,60,1,24,75.53,75.77,,,75.53,,,75.77,,,,,,,,,,,,,,,,,,,,,186.9933227
1743,[107],14,36.74,10.78,0.42,43.34,3.21,0.18,0.17,0.53,0,0,0,0,,0.6,,,400,,,,876,876,1752,2.45,2.62,137.65,13.00%,32.00%,55.00%,42.35,12,0.45,0.307664366,2.5,4.4,0.3,30,0.03,12,134.9295,2,90,1,24,61.29,68.09,,,61.29,,,68.09,,,,,,,,,,,,,,,,,,,,,223.6683867
1744,[107],15,36.74,10.78,0.42,43.34,3.21,0.18,0.17,0.53,0,0,0,0,,0.6,,,400,,,,858,858,1716,2.45,2.62,142.86,13.00%,32.00%,55.00%,57.14,12,0.5,0.399972001,2.5,4.3,0.4,30,0.03,12,145.4858,2,30,1,24,45.31,56.49,,,45.31,,,56.49,,,,,,,,,,,,,,,,,,,,,161.9661547
1745,[107],16,36.74,10.78,0.42,43.34,3.21,0.18,0.17,0.53,0,0,0,0,,0.6,,,400,,,,894,894,1788,2.45,2.62,114.29,13.00%,32.00%,55.00%,45.71,12,0.4,0.399947502,2.5,4.5,0.3,30,0.03,12,123.8287,3,30,1,24,68.93,76.59,,,68.93,,,76.59,,,,,,,,,,,,,,,,,,,,,144.728432
1746,[107],17,36.74,10.78,0.42,43.34,3.21,0.18,0.17,0.53,0,0,0,0,,0.6,,,400,,,,876,876,1752,2.45,2.62,114.55,13.00%,32.00%,55.00%,65.45,12,0.45,0.571366216,2.5,4.4,0.3,30,0.03,12,134.2365,3,60,1,24,34.36,49.29,,,34.36,,,49.29,,,,,,,,,,,,,,,,,,,,,220.54424
1747,[107],18,36.74,10.78,0.42,43.34,3.21,0.18,0.17,0.53,0,0,0,0,,0.6,,,400,,,,858,858,1716,2.45,2.62,152.94,13.00%,32.00%,55.00%,47.06,12,0.5,0.307702367,2.5,4.3,0.4,30,0.03,12,145.7882,3,90,1,24,45.28,45.79,,,45.28,,,45.79,,,,,,,,,,,,,,,,,,,,,275.037752
1748,[107],19,36.74,10.78,0.42,43.34,3.21,0.18,0.17,0.53,0,0,0,0,,0.6,,,400,,,,894,894,1788,2.45,2.62,114.29,13.00%,32.00%,55.00%,45.71,14,0.4,0.399947502,2.5,4.5,0.3,30,0.03,12,120.1719,1,60,1,24,62.95,68.76,,,62.95,,,68.76,,,,,,,,,,,,,,,,,,,,,164.5645373
1749,[107],20,36.74,10.78,0.42,43.34,3.21,0.18,0.17,0.53,0,0,0,0,,0.6,,,400,,,,876,876,1752,2.45,2.62,114.55,13.00%,32.00%,55.00%,65.45,14,0.45,0.571366216,2.5,4.4,0.3,30,0.03,12,129.0005,1,90,1,24,43.41,48.23,,,43.41,,,48.23,,,,,,,,,,,,,,,,,,,,,204.9045133
1750,[107],21,36.74,10.78,0.42,43.34,3.21,0.18,0.17,0.53,0,0,0,0,,0.6,,,400,,,,858,858,1716,2.45,2.62,152.94,13.00%,32.00%,55.00%,47.06,14,0.5,0.307702367,2.5,4.3,0.4,30,0.03,12,142.0234,1,30,1,24,64.89,72.71,,,64.89,,,72.71,,,,,,,,,,,,,,,,,,,,,160.3306773
1751,[107],22,36.74,10.78,0.42,43.34,3.21,0.18,0.17,0.53,0,0,0,0,,0.6,,,400,,,,894,894,1788,2.45,2.62,122.35,13.00%,32.00%,55.00%,37.65,14,0.4,0.307723743,2.5,4.5,0.3,30,0.03,12,121.0585,2,30,1,24,61.08,78.42,,,61.08,,,78.42,,,,,,,,,,,,,,,,,,,,,142.7809267
1752,[107],23,36.74,10.78,0.42,43.34,3.21,0.18,0.17,0.53,0,0,0,0,,0.6,,,400,,,,876,876,1752,2.45,2.62,128.57,13.00%,32.00%,55.00%,51.43,14,0.45,0.400015556,2.5,4.4,0.3,30,0.03,12,130.5427,2,60,1,24,68.19,77.4,,,68.19,,,77.4,,,,,,,,,,,,,,,,,,,,,198.1249987
1753,[107],24,36.74,10.78,0.42,43.34,3.21,0.18,0.17,0.53,0,0,0,0,,0.6,,,400,,,,858,858,1716,2.45,2.62,127.27,13.00%,32.00%,55.00%,72.73,14,0.5,0.571462246,2.5,4.3,0.3,30,0.03,12,139.1997,2,90,1,24,42.28,46.98,,,42.28,,,46.98,,,,,,,,,,,,,,,,,,,,,258.8263187
1754,[107],25,36.74,10.78,0.42,43.34,3.21,0.18,0.17,0.53,0,0,0,0,,0.6,,,400,,,,894,894,1788,2.45,2.62,101.82,13.00%,32.00%,55.00%,58.18,14,0.4,0.571400511,2.5,4.5,0.3,30,0.03,12,118.8002,3,90,1,24,52.52,53.23,,,52.52,,,53.23,,,,,,,,,,,,,,,,,,,,,276.114832
1755,[107],26,36.74,10.78,0.42,43.34,3.21,0.18,0.17,0.53,0,0,0,0,,0.6,,,400,,,,876,876,1752,2.45,2.62,137.65,13.00%,32.00%,55.00%,42.35,14,0.45,0.307664366,2.5,4.4,0.3,30,0.03,12,131.5415,3,30,1,24,61.86,78.01,,,61.86,,,78.01,,,,,,,,,,,,,,,,,,,,,156.36474
1756,[107],27,36.74,10.78,0.42,43.34,3.21,0.18,0.17,0.53,0,0,0,0,,0.6,,,400,,,,858,858,1716,2.45,2.62,142.86,13.00%,32.00%,55.00%,57.14,14,0.5,0.399972001,2.5,4.3,0.4,30,0.03,12,140.9146,3,60,1,24,37.83,40.58,,,37.83,,,40.58,,,,,,,,,,,,,,,,,,,,,231.678336
