Repository: zcesclc/GP-and-ML-models-new

File: df_clean.csv (part 2 of 5)
al aggregates (kg in 1m3 mix),Coarse Agg density (kg/m3),Fine Agg density (kg/m3),Total Na2SiO3 (kg in 1m3 of mix),Na2O (l),SiO2 (l),H2O,Total NaOH (kg in 1m3 mix),Concentration (M) NaOH,AL/B,SH/SS,Ms,Ag/B,W/B,Additional water (kg in 1m3 mix),Sp/B,Superplasticizer (kg in 1m3 mix),Total water (in solutions + additional) (kg in 1m3 mix),Initial curing temp (C),Final curing temp (C),7d CS,28d CS,1-d Cubic compressive strength (MPa),3-d Cubic compressive strength (MPa),7-d Cubic compressive strength (MPa),14-d Cubic compressive strength (MPa) ,21-d Cubic compressive strength (MPa),28-d Cubic compressive strength (MPa),56-d Cubic compressive strength (MPa),90-d Cubic compressive strength (MPa) ,180-d Cubic compressive strength (MPa),365-d Cubic compressive strength (MPa) ,1-d Cylindrical compressive strength (MPa),2-d Cylindrical compressive strength (MPa),3-d Cylindrical compressive strength (MPa),4-d Cylindrical compressive strength (MPa),5-d Cylindrical compressive strength (MPa),7-d Cylindrical compressive strength (MPa),12-d Cylindrical compressive strength (MPa),14-d Cylindrical compressive strength (MPa),21-d Cylindrical compressive strength (MPa),28-d Cylindrical compressive strength (MPa),56-d Cylindrical compressive strength (MPa) ,90-d Cylindrical compressive strength (MPa),180-d Cylindrical compressive strength (MPa) ,365-d Cylindrical compressive strength (MPa),Slump (mm),flowtable,"CO2 footprint
(kg emision per 1m3 of samples produced and cured)
[108] and [109] used"
551,[34],M7,43.2,22.05,5.82,22.705,2.44,0.345,0.43,2.535,0.0,0.0,0.0,0.0,0.475,,175.0,175.0,,,,1081.0,483.0,1564.0,,,100.0,14.70%,29.40%,55.90%,40.0,14.0,0.4,0.4,2.0,4.5,0.2,0.0,0.0,0.0,73.5,24.0,24.0,21.09,39.23,,,21.09,,,39.23,,,,,,,,,,21.09,,,,39.23,,,,,,,96.2032
586,[37],Mix 1 (S00),50.0,28.25,13.5,1.79,0.89,0.32,0.46,0.38,1.54,0.98,0.0,0.0,0.64,,400.0,,,,,1209.0,651.0,1860.0,,,114.3,11.40%,30.70%,58%,45.7,14.0,0.4,0.399825022,2.7,4.7,0.2,0.0,0.0,0.0,86.2877,25.0,24.0,12.6512,21.20928,,,,,,,,,,,,,4.65116,,,15.814,,,,26.5116,30.2326,,,,249.753,,100.68468
587,[37],Mix 2 (S10/A40/R2.5),48.246,26.855,12.211,5.921,1.195,0.312,0.447,0.8,1.441,0.884,0.0,0.0,0.585,,360.0,40.0,,,,1209.0,651.0,1860.0,,,114.3,11.40%,30.70%,58%,45.7,14.0,0.4,0.399825022,2.7,4.7,0.2,0.0,0.0,0.0,86.2877,25.0,24.0,17.86048,27.90696,,,,,,,,,,,,,12.5581,,,22.3256,,,,34.8837,38.1395,,,,229.753,,102.60468
588,[37],Mix 3 (S20),46.492,25.46,10.922,10.052,1.5,0.304,0.434,1.22,1.342,0.788,0.0,0.0,0.53,,320.0,80.0,,,,1209.0,651.0,1860.0,,,114.3,11.40%,30.70%,58%,45.7,14.0,0.4,0.399825022,2.7,4.7,0.2,0.0,0.0,0.0,86.2877,25.0,24.0,22.69768,36.46512,,,,,,,,,,,,,20.0,,,28.3721,,,,45.5814,45.5814,,,,229.753,,104.52468
589,[37],Mix 4 (S30),44.738,24.065,9.633,14.183,1.805,0.296,0.421,1.64,1.243,0.692,0.0,0.0,0.475,,280.0,120.0,,,,1209.0,651.0,1860.0,,,114.3,11.40%,30.70%,58%,45.7,14.0,0.4,0.399825022,2.7,4.7,0.2,0.0,0.0,0.0,86.2877,25.0,24.0,33.4884,44.6512,,,,,,,,,,,,,28.3721,,,41.8605,,,,55.814,62.3256,,,,209.753,,106.44468
590,[37],Mix 5 (A35),48.246,26.855,12.211,5.921,1.195,0.312,0.447,0.8,1.441,0.884,0.0,0.0,0.585,,360.0,40.0,,,,1209.0,651.0,1860.0,,,100.0,11.40%,30.70%,58%,40.0,14.0,0.35,0.4,2.7,4.7,0.2,0.0,0.0,0.0,75.5,25.0,24.0,26.022,36.57144,,,,,,,,,,,,,19.7802,,,32.5275,,,,45.7143,51.4286,,,,95.0283,,91.344
591,[37],Mix 6 (A45),48.246,26.855,12.211,5.921,1.195,0.312,0.447,0.8,1.441,0.884,0.0,0.0,0.585,,360.0,40.0,,,,1209.0,651.0,1860.0,,,128.5,11.40%,30.70%,58%,51.5,14.0,0.45,0.40077821,2.7,4.7,0.2,0.0,0.0,0.0,97.0615,25.0,24.0,16.17584,24.26376,,,,,,,,,,,,,12.3077,,,20.2198,,,,30.3297,33.8462,,,,237.25,,113.9366
592,[37],Mix 7 (R1.5),48.246,26.855,12.211,5.921,1.195,0.312,0.447,0.8,1.441,0.884,0.0,0.0,0.585,,360.0,40.0,,,,1209.0,651.0,1860.0,,,96.0,11.40%,30.70%,58%,64.0,14.0,0.4,0.666666667,2.7,4.7,0.2,0.0,0.0,0.0,83.744,25.0,24.0,15.13512,28.46848,,,,,,,,,,,,,11.7117,,,18.9189,,,,35.5856,40.991,,,,244.719,,115.6416
593,[37],Mix 8 (R2.0),48.246,26.855,12.211,5.921,1.195,0.312,0.447,0.8,1.441,0.884,0.0,0.0,0.585,,360.0,40.0,,,,1209.0,651.0,1860.0,,,106.7,11.40%,30.70%,58%,53.3,14.0,0.4,0.499531396,2.7,4.7,0.2,0.0,0.0,0.0,85.2313,25.0,24.0,17.29728,27.38736,,,,,,,,,,,,,12.1622,,,21.6216,,,,34.2342,37.3874,,,,239.651,,108.01892
594,[38],(no name on Ref),30.97,17.41,1.03,36.77,9.01,0.69,0.46,1.82,0.0,0.0,0.0,0.0,0.0,,,356.36,,,,1284.29,467.12,1751.41,2.62,2.75,80.18,9.00%,28.00%,63.00%,80.18,8.0,0.449994388,1.0,3.1,4.9,0.3,0.0,0.009989898,3.56,107.1718,24.0,24.0,38.6723,41.291,,31.2105,38.6723,47.3884,,41.291,,,,,,,,,,,,,,,,,,,,,111.629392
595,[38],(no name on Ref),30.97,17.41,1.03,36.77,9.01,0.69,0.46,1.82,0.0,0.0,0.0,0.0,0.0,,,356.36,,,,1284.29,467.12,1751.41,2.62,2.75,96.216,9.00%,28.00%,63.00%,64.144,8.0,0.449994388,0.666666667,3.1,4.9,0.3,0.0,0.009989898,3.56,106.37,24.0,24.0,50.9703,49.8362,,45.0085,50.9703,45.3743,,49.8362,,,,,,,,,,,,,,,,,,,,,107.5754912
596,[38],(no name on Ref),30.97,17.41,1.03,36.77,9.01,0.69,0.46,1.82,0.0,0.0,0.0,0.0,0.0,,,356.36,,,,1284.29,467.12,1751.41,2.62,2.75,106.9066667,9.00%,28.00%,63.00%,53.45333333,8.0,0.449994388,0.5,3.1,4.9,0.3,0.0,0.009989898,3.56,105.8354667,24.0,24.0,47.7076,58.1384,,56.0508,47.7076,53.4308,,58.1384,,,,,,,,,,,,,,,,,,,,,104.8728907
597,[38],(no name on Ref),30.97,17.41,1.03,36.77,9.01,0.69,0.46,1.82,0.0,0.0,0.0,0.0,0.0,,,356.36,,,,1284.29,467.12,1751.41,2.62,2.75,80.18,9.00%,28.00%,63.00%,80.18,10.0,0.449994388,1.0,3.1,4.9,0.3,0.0,0.009989898,3.56,100.7574,24.0,24.0,39.3846,43.6923,,29.8462,39.3846,49.5385,,43.6923,,,,,,,,,,,,,,,,,,,,,123.912968
598,[38],(no name on Ref),30.97,17.41,1.03,36.77,9.01,0.69,0.46,1.82,0.0,0.0,0.0,0.0,0.0,,,356.36,,,,1284.29,467.12,1751.41,2.62,2.75,96.216,9.00%,28.00%,63.00%,64.144,10.0,0.449994388,0.666666667,3.1,4.9,0.3,0.0,0.009989898,3.56,101.23848,24.0,24.0,60.0,50.7692,,47.6923,60.0,47.0769,,50.7692,,,,,,,,,,,,,,,,,,,,,117.402352
599,[38],(no name on Ref),30.97,17.41,1.03,36.77,9.01,0.69,0.46,1.82,0.0,0.0,0.0,0.0,0.0,,,356.36,,,,1284.29,467.12,1751.41,2.62,2.75,106.9066667,9.00%,28.00%,63.00%,53.45333333,10.0,0.449994388,0.5,3.1,4.9,0.3,0.0,0.009989898,3.56,101.5592,24.0,24.0,52.9231,66.1538,,65.5385,52.9231,56.0,,66.1538,,,,,,,,,,,,,,,,,,,,,113.0619413
600,[38],(no name on Ref),30.97,17.41,1.03,36.77,9.01,0.69,0.46,1.82,0.0,0.0,0.0,0.0,0.0,,,356.36,,,,1284.29,467.12,1751.41,2.62,2.75,80.18,9.00%,28.00%,63.00%,80.18,12.0,0.449994388,1.0,3.1,4.9,0.3,0.0,0.009989898,3.56,94.343,24.0,24.0,41.613,45.8666,,37.7381,41.613,48.9928,,45.8666,,,,,,,,,,,,,,,,,,,,,136.196544
601,[38],(no name on Ref),30.97,17.41,1.03,36.77,9.01,0.69,0.46,1.82,0.0,0.0,0.0,0.0,0.0,,,356.36,,,,1284.29,467.12,1751.41,2.62,2.75,96.216,9.00%,28.00%,63.00%,64.144,12.0,0.449994388,0.666666667,3.1,4.9,0.3,0.0,0.009989898,3.56,96.10696,24.0,24.0,57.826,58.9177,,52.5421,57.826,53.9946,,58.9177,,,,,,,,,,,,,,,,,,,,,127.2292128
602,[38],(no name on Ref),30.97,17.41,1.03,36.77,9.01,0.69,0.46,1.82,0.0,0.0,0.0,0.0,0.0,,,356.36,,,,1284.29,467.12,1751.41,2.62,2.75,106.9066667,9.00%,28.00%,63.00%,53.45333333,12.0,0.449994388,0.5,3.1,4.9,0.3,0.0,0.009989898,3.56,97.28293333,24.0,24.0,57.9081,70.9148,,68.7576,57.9081,65.2879,,70.9148,,,,,,,,,,,,,,,,,,,,,121.250992
603,[38],(no name on Ref),30.97,17.41,1.03,36.77,9.01,0.69,0.46,1.82,0.0,0.0,0.0,0.0,0.0,,,356.36,,,,1284.29,467.12,1751.41,2.62,2.75,80.18,9.00%,28.00%,63.00%,80.18,14.0,0.449994388,1.0,3.1,4.9,0.2,0.0,0.009989898,3.56,87.9286,24.0,24.0,48.0408,48.7669,,39.6596,48.0408,50.8408,,48.7669,,,,,,,,,,,,,,,,,,,,,148.48012
604,[38],(no name on Ref),30.97,17.41,1.03,36.77,9.01,0.69,0.46,1.82,0.0,0.0,0.0,0.0,0.0,,,356.36,,,,1284.29,467.12,1751.41,2.62,2.75,96.216,9.00%,28.00%,63.00%,64.144,14.0,0.449994388,0.666666667,3.1,4.9,0.3,0.0,0.009989898,3.56,90.97544,24.0,24.0,60.9902,61.3713,,54.0076,60.9902,54.0376,,61.3713,,,,,,,,,,,,,,,,,,,,,137.0560736
605,[38],(no name on Ref),30.97,17.41,1.03,36.77,9.01,0.69,0.46,1.82,0.0,0.0,0.0,0.0,0.0,,,356.36,,,,1284.29,467.12,1751.41,2.62,2.75,106.9066667,9.00%,28.00%,63.00%,53.45333333,14.0,0.449994388,0.5,3.1,4.9,0.3,0.0,0.009989898,3.56,93.00666667,24.0,24.0,58.6075,71.1834,,69.4008,58.6075,63.1533,,71.1834,,,,,,,,,,,,,,,,,,,,,129.4400427
643,[42],Mix 13,49.0,31.0,2.8,5.4,2.5,3.76,1.17,0.3,2.1,0.9,0.1,0.1,0.3,,424.8,,,,,1183.2,585.6,1768.8,,,95.04,14.70%,29.40%,56%,63.36,14.0,0.372881356,0.666666667,2.0,4.2,0.5,0.0,0.11299435,48.0,209.40576,70.0,24.0,39.02944,41.67056,,,,,,,,,,,,,40.9,,,48.7868,,48.1724,49.7447,52.0882,50.0197,,,,165.0,,231.466104
646,[42],Mix ???,49.0,31.0,2.8,5.4,2.5,3.76,1.17,0.3,2.1,0.9,0.1,0.1,0.3,,424.8,,,,,1183.2,585.6,1768.8,,,95.04,14.70%,29.40%,56%,63.36,14.0,0.372881356,0.666666667,2.0,4.2,0.5,0.0,0.11299435,48.0,206.6496,25.0,24.0,5.749472,39.42944,,,,,,,,,,,,,1.79342,,,7.18684,,17.1711,32.1447,49.2868,48.8184,,,,165.0,,202.591104
647,[42],Mix ????,49.0,31.0,2.8,5.4,2.5,3.76,1.17,0.3,2.1,0.9,0.1,0.1,0.3,,424.8,,,,,1183.2,585.6,1768.8,,,95.04,14.70%,29.40%,56%,63.36,14.0,0.372881356,0.666666667,2.0,4.2,0.4,0.0,0.0,0.0,177.8496,25.0,24.0,11.36,36.8,,,,,,,,,,,,,8.0,,,14.2,,28.2,36.8,46.0,,,,,165.0,,112.351104
660,[44],T1,37.5,6.4,0.51,34.8,8.6,0.38,0.9,2.49,0.0,0.0,0.0,0.0,0.0,,,428.6,,,,,,1800.0,2.68,2.64,85.7,15.00%,39.00%,46%,85.7,4.0,0.399906673,1.0,2.6,4.2,0.5,0.0,0.0,0.0,194.71,25.0,24.0,46.03,57.4,,,46.03,,,57.4,,,,,,,,,,,,,,,,,,,,,88.03768
661,[44],T2,37.5,6.4,0.51,34.8,8.6,0.38,0.9,2.49,0.0,0.0,0.0,0.0,0.0,,,380.7,,,,,,1848.0,2.68,2.64,42.8,15.00%,39.00%,46%,128.5,4.0,0.449960599,3.002336449,2.6,4.9,0.4,0.0,0.0,0.0,168.828,25.0,24.0,43.71,50.26,,,43.71,,,50.26,,,,,,,,,,,,,,,,,,,,,83.4472
662,[44],T3,37.5,6.4,0.51,34.8,8.6,0.38,0.9,2.49,0.0,0.0,0.0,0.0,0.0,,,336.0,,,,,,1896.0,2.68,2.64,28.0,15.00%,39.00%,46%,140.0,4.0,0.5,5.0,2.6,5.6,0.4,0.0,0.0,0.0,148.08,25.0,24.0,45.63,56.67,,,45.63,,,56.67,,,,,,,,,,,,,,,,,,,,,79.5488
663,[44],T4,37.5,6.4,0.51,34.8,8.6,0.38,0.9,2.49,0.0,0.0,0.0,0.0,0.0,,,360.0,,,,,,1896.0,2.68,2.64,36.0,15.00%,39.00%,46%,108.0,6.0,0.4,3.0,2.6,5.3,0.4,0.0,0.0,0.0,157.44,25.0,24.0,41.35,53.8,,,41.35,,,53.8,,,,,,,,,,,,,,,,,,,,,90.4176
664,[44],T5,37.5,6.4,0.51,34.8,8.6,0.38,0.9,2.49,0.0,0.0,0.0,0.0,0.0,,,413.8,,,,,,1800.0,2.68,2.64,31.0,15.00%,39.00%,46%,155.2,6.0,0.449975834,5.006451613,2.6,4.3,0.4,0.0,0.0,0.0,179.212,25.0,24.0,47.02,58.11,,,47.02,,,58.11,,,,,,,,,,,,,,,,,,,,,112.64752
665,[44],T6,37.5,6.4,0.51,34.8,8.6,0.38,0.9,2.49,0.0,0.0,0.0,0.0,0.0,,,368.0,,,,,,1848.0,2.68,2.64,92.0,15.00%,39.00%,46%,92.0,6.0,0.5,1.0,2.6,5.0,0.5,0.0,0.0,0.0,171.04,25.0,24.0,54.7,57.18,,,54.7,,,57.18,,,,,,,,,,,,,,,,,,,,,103.4096
666,[44],T7,37.5,6.4,0.51,34.8,8.6,0.38,0.9,2.49,0.0,0.0,0.0,0.0,0.0,,,394.3,,,,,,1848.0,2.68,2.64,26.3,15.00%,39.00%,46%,131.4,8.0,0.399949277,4.996197719,2.6,4.7,0.4,0.0,0.0,0.0,169.05,25.0,24.0,27.4,38.1,,,27.4,,,38.1,,,,,,,,,,,,,,,,,,,,,119.36392
667,[44],T8,37.5,6.4,0.51,34.8,8.6,0.38,0.9,2.49,0.0,0.0,0.0,0.0,0.0,,,347.6,,,,,,1896.0,2.68,2.64,78.2,15.00%,39.00%,46%,78.2,8.0,0.449942463,1.0,2.6,5.5,0.5,0.0,0.0,0.0,159.748,25.0,24.0,53.11,65.02,,,53.11,,,65.02,,,,,,,,,,,,,,,,,,,,,103.24896
668,[44],T9,37.5,6.4,0.51,34.8,8.6,0.38,0.9,2.49,0.0,0.0,0.0,0.0,0.0,,,400.0,,,,,,1800.0,2.68,2.64,50.0,15.00%,39.00%,46%,150.0,8.0,0.5,3.0,2.6,4.5,0.4,0.0,0.0,0.0,177.9,25.0,24.0,48.83,60.8,,,48.83,,,60.8,,,,,,,,,,,,,,,,,,,,,139.36
717,[47],P0,53.72,27.2,11.17,1.9,0.0,0.36,0.54,0.3,0.71,1.62,0.0,0.0,0.68,,400.0,,,,,1209.0,651.0,1860.0,,,114.3,11.40%,30.10%,59%,45.7,14.0,0.4,0.399825022,2.6,4.7,0.2,0.0,0.0,0.0,86.9735,25.0,24.0,12.42856,21.0,,,,,,,,,,,,,4.28571,,,15.5357,,,,26.25,30.2679,32.9464,,,,,100.68468
718,[47],P6,51.7628,25.85,10.6618,5.602,0.156,0.3684,0.5076,0.432,0.6674,1.5228,0.0,0.0,0.7592,24.0,376.0,,,,,1209.0,651.0,1860.0,,,114.3,11.40%,30.10%,59%,45.7,14.0,0.4,0.399825022,2.6,4.7,0.2,0.0,0.0,0.0,86.9735,25.0,24.0,16.92856,27.42856,,,,,,,,,,,,,12.8571,,,21.1607,,,,34.2857,38.0357,38.3036,,,,,120.74868
719,[47],P8,51.1104,25.4,10.4924,6.836,0.208,0.3712,0.4968,0.476,0.6532,1.4904,0.0,0.0,0.7856,30.0,368.0,,,,,1209.0,651.0,1860.0,,,114.3,11.40%,30.10%,59%,45.7,14.0,0.40201005,0.399825022,2.6,4.7,0.2,0.0,0.0,0.0,86.9735,25.0,24.0,18.0,29.35712,,,,,,,,,,,,,,,,22.5,,,,36.6964,39.6429,40.4464,,,,,125.75668
720,[47],P10/R2.5,50.458,24.95,10.323,8.07,0.26,0.374,0.486,0.52,0.639,1.458,0.0,0.0,0.812,40.0,360.0,,,,,1209.0,651.0,1860.0,,,114.3,11.40%,30.10%,59%,45.7,14.0,0.4,0.399825022,2.6,4.7,0.2,0.0,0.0,0.0,86.9735,25.0,24.0,19.62264,31.69808,,,,,,,,,,,,,14.3396,,,24.5283,,,,39.6226,44.5283,44.9057,,,210.0,,134.12468
721,[47],P12,49.8056,24.5,10.1536,9.304,0.312,0.3768,0.4752,0.564,0.6248,1.4256,0.0,0.0,0.8384,48.0,352.0,,,,,1209.0,651.0,1860.0,,,114.3,11.40%,30.10%,59%,45.7,14.0,0.4,0.399825022,2.6,4.7,0.2,0.0,0.0,0.0,86.9735,25.0,24.0,19.07144,29.14288,,,,,,,,,,,,,14.7321,,,23.8393,,,,36.4286,40.4464,42.3214,,,,,140.81268
722,[47],R2.0,50.458,24.95,10.323,8.07,0.26,0.374,0.486,0.52,0.639,1.458,0.0,0.0,0.812,40.0,360.0,,,,,1209.0,651.0,1860.0,,,106.7,11.40%,30.10%,59%,53.3,14.0,0.4,0.499531396,2.6,4.7,0.2,0.0,0.0,0.0,85.8715,25.0,24.0,18.1132,31.69808,,,,,,,,,,,,,12.4528,,,22.6415,,,,39.6226,45.6604,46.4151,,,220.0,,139.53892
723,[47],R1.5,50.458,24.95,10.323,8.07,0.26,0.374,0.486,0.52,0.639,1.458,0.0,0.0,0.812,40.0,360.0,,,,,1209.0,651.0,1860.0,,,96.0,11.40%,30.10%,59%,64.0,14.0,0.4,0.666666667,2.6,4.7,0.2,0.0,0.0,0.0,84.32,25.0,24.0,17.81136,32.60376,,,,,,,,,,,,,11.6981,,,22.2642,,,,40.7547,47.5472,47.1698,,,220.0,,147.1616
724,[48],Mix 1,50.7,28.8,8.8,2.38,1.39,0.84,2.4,0.0,0.0,0.0,0.0,0.0,3.79,,388.0,,,,,1293.0,554.0,1847.0,2.5,2.6,112.9,11.40%,28.50%,60%,45.2,14.0,0.407474227,0.400354296,2.5,4.8,0.2,0.0,0.010309278,4.0,90.1409,100.0,24.0,29.8019,36.5904,,29.0947,29.8019,29.7841,31.7453,36.5904,,,,,,,,,,,,,,,,,,,,,251.42908
725,[48],Mix 2,45.3,38.38,0.3,0.05,0.25,0.27,0.44,0.0,0.0,0.0,0.0,0.0,13.97,,,,,388.0,,1293.0,554.0,1847.0,2.5,2.6,112.9,11.40%,28.50%,60%,45.2,14.0,0.407474227,0.400354296,2.5,4.8,0.2,0.0,0.010309278,4.0,90.1409,100.0,24.0,20.0687,22.7116,,20.0802,20.0687,22.0312,22.3712,22.7116,,,,,,,,,,,,,,,,,,,,,377.91708
726,[48],Mix 3,50.16,29.758,7.95,2.147,1.276,0.783,2.204,0.0,0.0,0.0,0.0,0.0,4.808,,349.2,,,38.8,,1293.0,554.0,1847.0,2.5,2.6,112.9,11.40%,28.50%,60%,45.2,14.0,0.407474227,0.400354296,2.5,4.8,0.2,0.0,0.010309278,4.0,90.1409,100.0,24.0,28.9744,32.9487,,25.8974,28.9744,29.8718,30.8974,32.9487,,,,,,,,,,,,,,,,,,,,,264.07788
734,[49],D.M10-350-1:1,61.3,29.4,3.27,1.21,0.75,0.73,1.2,0.003,0.01,0.0,0.0,0.0,0.45,,350.0,,,,,1167.0,777.0,1944.0,2.65,2.63,88.39,13.70%,29.40%,57%,88.39,10.0,0.505085714,1.0,2.1,5.6,0.3,0.0,0.0,0.0,103.32791,60.0,24.0,21.3,22.5,,15.4,21.3,,,22.5,,,,,,,,,,,,,,,,,,,180.0,,132.7166733
735,[49],D.M10-350-1:2,61.3,29.4,3.27,1.21,0.75,0.73,1.2,0.003,0.01,0.0,0.0,0.0,0.45,,350.0,,,,,1167.0,777.0,1944.0,2.65,2.63,118.09,13.70%,29.40%,57%,118.09,10.0,0.6748,1.0,2.1,5.6,0.3,0.0,0.0,0.0,104.55018,60.0,24.0,30.3,31.1,12.7,22.2,30.3,,,31.1,,33.9,,,,,,,,,,,,,,,,,175.0,,166.1588733
736,[49],D.M10-350-1:3,61.3,29.4,3.27,1.21,0.75,0.73,1.2,0.003,0.01,0.0,0.0,0.0,0.45,,350.0,,,,,1167.0,777.0,1944.0,2.65,2.63,133.18,13.70%,29.40%,57%,133.18,10.0,0.761028571,1.0,2.1,5.6,0.3,0.0,0.0,0.0,105.16591,60.0,24.0,31.1,32.6,,23.8,31.1,,,32.6,,,,,,,,,,,,,,,,,,,160.0,,183.1502133
737,[49],D.M14-350-1:1,61.3,29.4,3.27,1.21,0.75,0.73,1.2,0.003,0.01,0.0,0.0,0.0,0.45,,350.0,,,,,1167.0,777.0,1944.0,2.65,2.63,88.39,13.70%,29.40%,57%,88.39,14.0,0.505085714,1.0,2.1,5.6,0.3,0.0,0.0,0.0,89.18551,60.0,24.0,27.3,29.2,,20.5,27.3,,,29.2,,,,,,,,,,,,,,,,,,,160.0,,159.7993693
738,[49],D.M14-350-1:2,61.3,29.4,3.27,1.21,0.75,0.73,1.2,0.003,0.01,0.0,0.0,0.0,0.45,,350.0,,,,,1167.0,777.0,1944.0,2.65,2.63,118.09,13.70%,29.40%,57%,118.09,14.0,0.6748,1.0,2.1,5.6,0.2,0.0,0.0,0.0,85.65578,60.0,24.0,33.2,35.2,14.6,27.8,33.2,,,35.2,,36.2,,,,,,,,,,,,,,,,,155.0,,202.3416493
739,[49],D.M14-350-1:3,61.3,29.4,3.27,1.21,0.75,0.73,1.2,0.003,0.01,0.0,0.0,0.0,0.45,,350.0,,,,,1167.0,777.0,1944.0,2.65,2.63,133.18,13.70%,29.40%,57%,133.18,14.0,0.761028571,1.0,2.1,5.6,0.2,0.0,0.0,0.0,83.85711,60.0,24.0,34.9,36.8,,28.2,34.9,,,36.8,,,,,,,,,,,,,,,,,,,140.0,,223.9565653
740,[49],D.M16-350-1:1,61.3,29.4,3.27,1.21,0.75,0.73,1.2,0.003,0.01,0.0,0.0,0.0,0.45,,350.0,,,,,1167.0,777.0,1944.0,2.65,2.63,88.39,13.70%,29.40%,57%,88.39,16.0,0.505085714,1.0,2.1,5.6,0.2,0.0,0.0,0.0,82.11431,60.0,24.0,28.2,29.9,,21.2,28.2,,,29.9,,,,,,,,,,,,,,,,,,,155.0,,173.3407173
741,[49],D.M16-350-1:2,61.3,29.4,3.27,1.21,0.75,0.73,1.2,0.003,0.01,0.0,0.0,0.0,0.45,,350.0,,,,,1167.0,777.0,1944.0,2.65,2.63,118.09,13.70%,29.40%,57%,118.09,16.0,0.6748,1.0,2.1,5.6,0.2,0.0,0.0,0.0,76.20858,60.0,24.0,34.3,36.1,13.5,28.1,34.3,,,36.1,,37.5,,,,,,,,,,,,,,,,,150.0,,220.4330373
742,[49],D.M16-350-1:3,61.3,29.4,3.27,1.21,0.75,0.73,1.2,0.003,0.01,0.0,0.0,0.0,0.45,,350.0,,,,,1167.0,777.0,1944.0,2.65,2.63,133.18,13.70%,29.40%,57%,133.18,16.0,0.761028571,1.0,2.1,5.6,0.2,0.0,0.0,0.0,73.20271,60.0,24.0,35.2,36.8,,29.4,35.2,,,36.8,,,,,,,,,,,,,,,,,,,140.0,,244.3597413
743,[49],D.M10-450-1:1,61.3,29.4,3.27,1.21,0.75,0.73,1.2,0.003,0.01,0.0,0.0,0.0,0.45,,450.0,,,,,1051.0,700.0,1751.0,2.65,2.63,112.58,13.70%,29.40%,57%,88.39,10.0,0.4466,0.785130574,2.1,3.9,0.2,0.0,0.0,0.0,103.32791,60.0,24.0,30.1,31.2,,23.1,30.1,,,31.2,,,,,,,,,,,,,,,,,,,170.0,,140.8986733
744,[49],D.M10-450-1:2,61.3,29.4,3.27,1.21,0.75,0.73,1.2,0.003,0.01,0.0,0.0,0.0,0.45,,450.0,,,,,1051.0,700.0,1751.0,2.65,2.63,150.52,13.70%,29.40%,57%,118.09,10.0,0.596911111,0.784546904,2.1,3.9,0.2,0.0,0.0,0.0,104.55018,60.0,24.0,36.1,38.3,14.3,29.2,36.1,,,38.3,,41.1,,,,,,,,,,,,,,,,,170.0,,177.3072733
745,[49],D.M10-450-1:3,61.3,29.4,3.27,1.21,0.75,0.73,1.2,0.003,0.01,0.0,0.0,0.0,0.45,,450.0,,,,,1051.0,700.0,1751.0,2.65,2.63,169.83,13.70%,29.40%,57%,133.18,10.0,0.673355556,0.784195961,2.1,3.9,0.2,0.0,0.0,0.0,105.16591,60.0,24.0,37.3,38.9,,30.9,37.3,,,38.9,,,,,,,,,,,,,,,,,,,160.0,,195.8178133
746,[49],D.M14-450-1:1,61.3,29.4,3.27,1.21,0.75,0.73,1.2,0.003,0.01,0.0,0.0,0.0,0.45,,450.0,,,,,1051.0,700.0,1751.0,2.65,2.63,112.58,13.70%,29.40%,57%,88.39,14.0,0.4466,0.785130574,2.1,3.9,0.2,0.0,0.0,0.0,89.18551,60.0,24.0,33.8,34.5,,28.6,33.8,,,34.5,,,,,,,,,,,,,,,,,,,155.0,,167.9813693
747,[49],D.M14-450-1:2,61.3,29.4,3.27,1.21,0.75,0.73,1.2,0.003,0.01,0.0,0.0,0.0,0.45,,450.0,,,,,1051.0,700.0,1751.0,2.65,2.63,150.52,13.70%,29.40%,57%,118.09,14.0,0.596911111,0.784546904,2.1,3.9,0.2,0.0,0.0,0.0,85.65578,60.0,24.0,40.5,41.5,15.9,34.1,40.5,,,41.5,,42.8,,,,,,,,,,,,,,,,,165.0,,213.4900493
748,[49],D.M14-450-1:3,61.3,29.4,3.27,1.21,0.75,0.73,1.2,0.003,0.01,0.0,0.0,0.0,0.45,,450.0,,,,,1051.0,700.0,1751.0,2.65,2.63,169.83,13.70%,29.40%,57%,133.18,14.0,0.673355556,0.784195961,2.1,3.9,0.2,0.0,0.0,0.0,83.85711,60.0,24.0,40.9,42.5,,35.9,40.9,,,42.5,,,,,,,,,,,,,,,,,,,150.0,,236.6241653
749,[49],D.M16-450-1:1,61.3,29.4,3.27,1.21,0.75,0.73,1.2,0.003,0.01,0.0,0.0,0.0,0.45,,450.0,,,,,1051.0,700.0,1751.0,2.65,2.63,112.58,13.70%,29.40%,57%,88.39,16.0,0.4466,0.785130574,2.1,3.9,0.2,0.0,0.0,0.0,82.11431,60.0,24.0,35.1,36.7,,30.1,35.1,,,36.7,,,,,,,,,,,,,,,,,,,165.0,,181.5227173
750,[49],D.M16-450-1:2,61.3,29.4,3.27,1.21,0.75,0.73,1.2,0.003,0.01,0.0,0.0,0.0,0.45,,450.0,,,,,1051.0,700.0,1751.0,2.65,2.63,150.52,13.70%,29.40%,57%,118.09,16.0,0.596911111,0.784546904,2.1,3.9,0.2,0.0,0.0,0.0,76.20858,60.0,24.0,41.1,42.1,16.6,35.2,41.1,,,42.1,,43.5,,,,,,,,,,,,,,,,,150.0,,231.5814373
751,[49],D.M16-450-1:3,61.3,29.4,3.27,1.21,0.75,0.73,1.2,0.003,0.01,0.0,0.0,0.0,0.45,,450.0,,,,,1051.0,700.0,1751.0,2.65,2.63,169.83,13.70%,29.40%,57%,133.18,16.0,0.673355556,0.784195961,2.1,3.9,0.2,0.0,0.0,0.0,73.20271,60.0,24.0,42.1,43.9,,36.8,42.1,,,43.9,,,,,,,,,,,,,,,,,,,145.0,,257.0273413
752,[49],D.M10-350-1:2,61.3,29.4,3.27,1.21,0.75,0.73,1.2,0.003,0.01,0.0,0.0,0.0,0.45,,350.0,,,,,1167.0,777.0,1944.0,2.65,2.63,118.09,13.70%,29.40%,57%,118.09,10.0,0.6748,1.0,2.1,5.6,0.3,0.0,0.0,0.0,104.55018,60.0,24.0,13.8,17.3,,8.1,13.8,,,17.3,,,,,,,,,,,,,,,,,,,175.0,,151.1866511
753,[49],D.M14-350-1:2,61.3,29.4,3.27,1.21,0.75,0.73,1.2,0.003,0.01,0.0,0.0,0.0,0.45,,350.0,,,,,1167.0,777.0,1944.0,2.65,2.63,118.09,13.70%,29.40%,57%,118.09,14.0,0.6748,1.0,2.1,5.6,0.2,0.0,0.0,0.0,85.65578,60.0,24.0,19.6,24.1,,14.3,19.6,,,24.1,,,,,,,,,,,,,,,,,,,155.0,,187.3694271
754,[49],D.M16-350-1:2,61.3,29.4,3.27,1.21,0.75,0.73,1.2,0.003,0.01,0.0,0.0,0.0,0.45,,350.0,,,,,1167.0,777.0,1944.0,2.65,2.63,118.09,13.70%,29.40%,57%,118.09,16.0,0.6748,1.0,2.1,5.6,0.2,0.0,0.0,0.0,76.20858,60.0,24.0,19.2,24.8,,13.5,19.2,,,24.8,,,,,,,,,,,,,,,,,,,150.0,,205.4608151
755,[49],D.M10-450-1:2,61.3,29.4,3.27,1.21,0.75,0.73,1.2,0.003,0.01,0.0,0.0,0.0,0.45,,450.0,,,,,1051.0,700.0,1751.0,2.65,2.63,150.52,13.70%,29.40%,57%,118.09,10.0,0.596911111,0.784546904,2.1,3.9,0.2,0.0,0.0,0.0,104.55018,60.0,24.0,22.4,25.1,,16.2,22.4,,,25.1,,,,,,,,,,,,,,,,,,,170.0,,162.3350511
756,[49],D.M14-450-1:2,61.3,29.4,3.27,1.21,0.75,0.73,1.2,0.003,0.01,0.0,0.0,0.0,0.45,,450.0,,,,,1051.0,700.0,1751.0,2.65,2.63,150.52,13.70%,29.40%,57%,118.09,14.0,0.596911111,0.784546904,2.1,3.9,0.2,0.0,0.0,0.0,85.65578,60.0,24.0,23.5,28.5,,18.5,23.5,,,28.5,,,,,,,,,,,,,,,,,,,165.0,,198.5178271
757,[49],D.M16-450-1:2,61.3,29.4,3.27,1.21,0.75,0.73,1.2,0.003,0.01,0.0,0.0,0.0,0.45,,450.0,,,,,1051.0,700.0,1751.0,2.65,2.63,150.52,13.70%,29.40%,57%,118.09,16.0,0.596911111,0.784546904,2.1,3.9,0.2,0.0,0.0,0.0,76.20858,60.0,24.0,24.6,29.2,,20.4,24.6,,,29.2,,,,,,,,,,,,,,,,,,,150.0,,216.6092151
761,[50],M04,33.073,20.269,0.987,33.102,8.112,0.631,0.417,1.638,0.0,0.0,0.0,0.0,0.0,,,360.0,,40.0,,1024.0,524.0,1548.0,2.85,2.63,156.25,9.00%,28.00%,63%,62.86,10.0,0.547775,0.402304,3.1,3.9,0.3,0.0,0.0,0.0,136.1535,25.0,24.0,39.2516,48.7087,,,39.2516,,,48.7087,,,,,,,,,,,,,,,,,,,,,143.75116
762,[50],M05,33.073,20.269,0.987,33.102,8.112,0.631,0.417,1.638,0.0,0.0,0.0,0.0,0.0,,,360.0,,40.0,,1024.0,524.0,1548.0,2.85,2.63,156.25,9.00%,28.00%,63%,62.86,12.0,0.547775,0.402304,3.1,3.9,0.3,0.0,0.0,0.0,131.1247,25.0,24.0,40.2539,56.1336,,,40.2539,,,56.1336,,,,,,,,,,,,,,,,,,,,,153.381312
763,[50],M06,33.073,20.269,0.987,33.102,8.112,0.631,0.417,1.638,0.0,0.0,0.0,0.0,0.0,,,360.0,,40.0,,1024.0,524.0,1548.0,2.85,2.63,156.25,9.00%,28.00%,63%,62.86,14.0,0.547775,0.402304,3.1,3.9,0.3,0.0,0.0,0.0,126.0959,25.0,24.0,43.2045,61.3145,,,43.2045,,,61.3145,,,,,,,,,,,,,,,,,,,,,163.011464
764,[50],M07,35.176,23.128,0.944,29.434,7.214,0.572,0.374,1.456,0.0,0.0,0.0,0.0,0.0,,,320.0,,80.0,,1024.0,524.0,1548.0,2.85,2.63,156.25,9.00%,28.00%,63%,62.86,10.0,0.547775,0.402304,3.1,3.9,0.3,0.0,0.0,0.0,136.1535,25.0,24.0,44.5587,54.7001,,,44.5587,,,54.7001,,,,,,,,,,,,,,,,,,,,,154.87116
765,[50],M08,35.176,23.128,0.944,29.434,7.214,0.572,0.374,1.456,0.0,0.0,0.0,0.0,0.0,,,320.0,,80.0,,1024.0,524.0,1548.0,2.85,2.63,156.25,9.00%,28.00%,63%,62.86,12.0,0.547775,0.402304,3.1,3.9,0.3,0.0,0.0,0.0,131.1247,25.0,24.0,40.8386,59.6857,,,40.8386,,,59.6857,,,,,,,,,,,,,,,,,,,,,164.501312
766,[50],M09,35.176,23.128,0.944,29.434,7.214,0.572,0.374,1.456,0.0,0.0,0.0,0.0,0.0,,,320.0,,80.0,,1024.0,524.0,1548.0,2.85,2.63,156.25,9.00%,28.00%,63%,62.86,14.0,0.547775,0.402304,3.1,3.9,0.3,0.0,0.0,0.0,126.0959,25.0,24.0,45.644,63.3753,,,45.644,,,63.3753,,,,,,,,,,,,,,,,,,,,,174.131464
767,[50],M10,37.279,25.987,0.901,25.766,6.316,0.513,0.331,1.274,0.0,0.0,0.0,0.0,0.0,,,280.0,,120.0,,1024.0,524.0,1548.0,2.85,2.63,156.25,9.00%,28.00%,63%,62.86,10.0,0.547775,0.402304,3.1,3.9,0.3,0.0,0.0,0.0,136.1535,25.0,24.0,49.881,58.3175,,,49.881,,,58.3175,,,,,,,,,,,,,,,,,,,,,165.99116
768,[50],M11,37.279,25.987,0.901,25.766,6.316,0.513,0.331,1.274,0.0,0.0,0.0,0.0,0.0,,,280.0,,120.0,,1024.0,524.0,1548.0,2.85,2.63,156.25,9.00%,28.00%,63%,62.86,12.0,0.547775,0.402304,3.1,3.9,0.3,0.0,0.0,0.0,131.1247,25.0,24.0,40.3165,56.5645,,,40.3165,,,56.5645,,,,,,,,,,,,,,,,,,,,,175.621312
769,[50],M12,37.279,25.987,0.901,25.766,6.316,0.513,0.331,1.274,0.0,0.0,0.0,0.0,0.0,,,280.0,,120.0,,1024.0,524.0,1548.0,2.85,2.63,156.25,9.00%,28.00%,63%,62.86,14.0,0.547775,0.402304,3.1,3.9,0.3,0.0,0.0,0.0,126.0959,25.0,24.0,42.2938,60.7993,,,42.2938,,,60.7993,,,,,,,,,,,,,,,,,,,,,185.251464
770,[51],GP,31.25,14.06,2.8,33.75,7.03,0.0,0.0,0.0,0.0,0.0,0.0,0.0,1.52,,,394.0,,,,1201.0,647.0,1848.0,2.87,2.6,113.0,14.70%,29.40%,56%,45.0,8.0,0.401015228,0.398230088,2.0,4.7,0.4,0.0,0.015,5.91,156.313,60.0,24.0,66.5,69.28,,60.9,66.5,,,69.28,,,,,,,,,,,,,,,,,,,,,123.6974222
771,[51],GPR1,37.45733503,12.72370558,2.565406091,30.46370558,6.373730964,0.0,0.0,0.0,0.0,0.0,0.0,0.0,2.338604061,,,355.0,,,39.0,1201.0,647.0,1848.0,2.87,2.6,113.0,14.70%,29.40%,56%,45.0,8.0,0.401015228,0.398230088,2.0,4.7,0.4,0.0,0.015,5.91,157.313,60.0,24.0,67.6,70.72,,62.3,67.6,,,70.72,,,,,,,,,,,,,,,,,,,,,121.6694222
772,[51],GPR2,43.82383249,11.35314721,2.324796954,27.09314721,5.700634518,0.0,0.0,0.0,0.0,0.0,0.0,0.0,3.17819797,,,315.0,,,79.0,1201.0,647.0,1848.0,2.87,2.6,113.0,14.70%,29.40%,56%,45.0,8.0,0.401015228,0.398230088,2.0,4.7,0.4,0.0,0.015,5.91,158.313,60.0,24.0,46.32,51.46,,44.72,46.32,,,51.46,,,,,,,,,,,,,,,,,,,,,119.5894222
773,[51],GPR3,50.03116751,10.01685279,2.090203046,23.80685279,5.044365482,0.0,0.0,0.0,0.0,0.0,0.0,0.0,3.99680203,,,276.0,,,118.0,1201.0,647.0,1848.0,2.87,2.6,113.0,14.70%,29.40%,56%,45.0,8.0,0.401015228,0.398230088,2.0,4.7,0.4,0.0,0.015,5.91,159.313,60.0,24.0,20.48,24.52,,19.24,20.48,,,24.52,,,,,,,,,,,,,,,,,,,,,117.5614222
774,[52],,37.5,6.4,0.51,34.8,8.6,0.38,0.9,0.0,0.0,0.0,0.0,0.0,0.0,,,428.6,,,,,,1800.0,2.68,2.64,85.7,15.00%,39.00%,46%,85.7,4.0,0.399906673,1.0,2.6,4.2,0.5,0.0,0.0,0.0,194.71,25.0,24.0,46.03,57.4,,,46.03,,,57.4,,,,,,,,,,,,,,,,,,,,,88.03768
775,[52],,37.5,6.4,0.51,34.8,8.6,0.38,0.9,0.0,0.0,0.0,0.0,0.0,0.0,,,380.7,,,,,,1848.0,2.68,2.64,42.8,15.00%,39.00%,46%,128.5,4.0,0.449960599,3.002336449,2.6,4.9,0.4,0.0,0.0,0.0,168.828,25.0,24.0,43.71,50.26,,,43.71,,,50.26,,,,,,,,,,,,,,,,,,,,,83.4472
776,[52],,37.5,6.4,0.51,34.8,8.6,0.38,0.9,0.0,0.0,0.0,0.0,0.0,0.0,,,336.0,,,,,,1896.0,2.68,2.64,28.0,15.00%,39.00%,46%,140.0,4.0,0.5,5.0,2.6,5.6,0.4,0.0,0.0,0.0,148.08,25.0,24.0,45.63,56.67,,,45.63,,,56.67,,,,,,,,,,,,,,,,,,,,,79.5488
777,[52],,37.5,6.4,0.51,34.8,8.6,0.38,0.9,0.0,0.0,0.0,0.0,0.0,0.0,,,360.0,,,,,,1896.0,2.68,2.64,36.0,15.00%,39.00%,46%,108.0,6.0,0.4,3.0,2.6,5.3,0.4,0.0,0.0,0.0,157.44,25.0,24.0,41.35,53.8,,,41.35,,,53.8,,,,,,,,,,,,,,,,,,,,,90.4176
778,[52],,37.5,6.4,0.51,34.8,8.6,0.38,0.9,0.0,0.0,0.0,0.0,0.0,0.0,,,413.8,,,,,,1800.0,2.68,2.64,31.0,15.00%,39.00%,46%,155.2,6.0,0.449975834,5.006451613,2.6,4.3,0.4,0.0,0.0,0.0,179.212,25.0,24.0,47.02,58.11,,,47.02,,,58.11,,,,,,,,,,,,,,,,,,,,,112.64752
779,[52],,37.5,6.4,0.51,34.8,8.6,0.38,0.9,0.0,0.0,0.0,0.0,0.0,0.0,,,368.0,,,,,,1848.0,2.68,2.64,92.0,15.00%,39.00%,46%,92.0,6.0,0.5,1.0,2.6,5.0,0.5,0.0,0.0,0.0,171.04,25.0,24.0,54.7,57.18,,,54.7,,,57.18,,,,,,,,,,,,,,,,,,,,,103.4096
780,[52],,37.5,6.4,0.51,34.8,8.6,0.38,0.9,0.0,0.0,0.0,0.0,0.0,0.0,,,394.3,,,,,,1848.0,2.68,2.64,26.3,15.00%,39.00%,46%,131.4,8.0,0.399949277,4.996197719,2.6,4.7,0.4,0.0,0.0,0.0,169.05,25.0,24.0,27.4,38.1,,,27.4,,,38.1,,,,,,,,,,,,,,,,,,,,,119.36392
781,[52],,37.5,6.4,0.51,34.8,8.6,0.38,0.9,0.0,0.0,0.0,0.0,0.0,0.0,,,347.6,,,,,,1896.0,2.68,2.64,78.2,15.00%,39.00%,46%,78.2,8.0,0.449942463,1.0,2.6,5.5,0.5,0.0,0.0,0.0,159.748,25.0,24.0,53.11,65.02,,,53.11,,,65.02,,,,,,,,,,,,,,,,,,,,,103.24896
782,[52],,37.5,6.4,0.51,34.8,8.6,0.38,0.9,0.0,0.0,0.0,0.0,0.0,0.0,,,400.0,,,,,,1800.0,2.68,2.64,50.0,15.00%,39.00%,46%,150.0,8.0,0.5,3.0,2.6,4.5,0.4,0.0,0.0,0.0,177.9,25.0,24.0,48.83,60.8,,,48.83,,,60.8,,,,,,,,,,,,,,,,,,,,,139.36
783,[53],S/H 1-10M Room,45.23,19.95,13.15,15.51,3.2,0.0,0.0,0.0,0.0,0.0,0.0,0.0,0.0,,414.0,,,,,1091.0,588.0,1679.0,2.65,2.58,104.0,15.32%,32.87%,52%,104.0,10.0,0.502415459,1.0,2.1,4.1,0.3,0.0,0.0,0.0,116.2824,25.0,24.0,15.912,31.736,,,,,,,,,,,,,,,,19.89,,,,39.67,,,,,,580.0,126.8192
784,[53],S/H 1-15M Room,45.23,19.95,13.15,15.51,3.2,0.0,0.0,0.0,0.0,0.0,0.0,0.0,0.0,,414.0,,,,,1091.0,588.0,1679.0,2.65,2.58,104.0,15.32%,32.87%,52%,104.0,15.0,0.502415459,1.0,2.1,4.1,0.2,0.0,0.0,0.0,95.4824,25.0,24.0,17.84,36.272,,,,,,,,,,,,,,,,22.3,,,,45.34,,,,,,560.0,166.6512
785,[53],S/H 1-20M Room,45.23,19.95,13.15,15.51,3.2,0.0,0.0,0.0,0.0,0.0,0.0,0.0,0.0,,414.0,,,,,1091.0,588.0,1679.0,2.65,2.58,104.0,15.32%,32.87%,52%,104.0,20.0,0.502415459,1.0,2.1,4.1,0.2,0.0,0.0,0.0,74.6824,25.0,24.0,16.4,30.112,,,,,,,,,,,,,,,,20.5,,,,37.64,,,,,,470.0,206.4832
786,[53],S/H 2-10M Room,45.23,19.95,13.15,15.51,3.2,0.0,0.0,0.0,0.0,0.0,0.0,0.0,0.0,,414.0,,,,,1091.0,588.0,1679.0,2.65,2.58,138.0,15.32%,32.87%,52%,69.0,10.0,0.5,0.5,2.1,4.1,0.3,0.0,0.0,0.0,112.8978,25.0,24.0,17.016,27.04,,,,,,,,,,,,,,,,21.27,,,,33.8,,,,,,500.0,112.2492
787,[53],S/H 2-15M Room,45.23,19.95,13.15,15.51,3.2,0.0,0.0,0.0,0.0,0.0,0.0,0.0,0.0,,414.0,,,,,1091.0,588.0,1679.0,2.65,2.58,138.0,15.32%,32.87%,52%,69.0,15.0,0.5,0.5,2.1,4.1,0.2,0.0,0.0,0.0,99.0978,25.0,24.0,18.392,31.216,,,,,,,,,,,,,,,,22.99,,,,39.02,,,,,,550.0,138.6762
788,[53],S/H 2-20M Room,45.23,19.95,13.15,15.51,3.2,0.0,0.0,0.0,0.0,0.0,0.0,0.0,0.0,,414.0,,,,,1091.0,588.0,1679.0,2.65,2.58,138.0,15.32%,32.87%,52%,69.0,20.0,0.5,0.5,2.1,4.1,0.2,0.0,0.0,0.0,85.2978,25.0,24.0,18.448,37.352,,,,,,,,,,,,,,,,23.06,,,,46.69,,,,,,530.0,165.1032
789,[53],S/H 1-10M Oven,45.23,19.95,13.15,15.51,3.2,0.0,0.0,0.0,0.0,0.0,0.0,0.0,0.0,,414.0,,,,,1091.0,588.0,1679.0,2.65,2.58,104.0,15.32%,32.87%,52%,104.0,10.0,0.502415459,1.0,2.1,4.1,0.3,0.0,0.0,0.0,116.2824,60.0,24.0,32.584,37.336,,,,,,,,,,,,,,,,40.73,,,,46.67,,,,,,580.0,149.2775333
790,[53],S/H 1-15M Oven,45.23,19.95,13.15,15.51,3.2,0.0,0.0,0.0,0.0,0.0,0.0,0.0,0.0,,414.0,,,,,1091.0,588.0,1679.0,2.65,2.58,104.0,15.32%,32.87%,52%,104.0,15.0,0.502415459,1.0,2.1,4.1,0.2,0.0,0.0,0.0,95.4824,60.0,24.0,34.328,43.52,,,,,,,,,,,,,,,,42.91,,,,54.4,,,,,,560.0,189.1095333
791,[53],S/H 1-20M Oven,45.23,19.95,13.15,15.51,3.2,0.0,0.0,0.0,0.0,0.0,0.0,0.0,0.0,,414.0,,,,,1091.0,588.0,1679.0,2.65,2.58,104.0,15.32%,32.87%,52%,104.0,20.0,0.502415459,1.0,2.1,4.1,0.2,0.0,0.0,0.0,74.6824,60.0,24.0,32.96,34.736,,,,,,,,,,,,,,,,41.2,,,,43.42,,,,,,470.0,228.9415333
792,[53],S/H 2-10M Oven,45.23,19.95,13.15,15.51,3.2,0.0,0.0,0.0,0.0,0.0,0.0,0.0,0.0,,414.0,,,,,1091.0,588.0,1679.0,2.65,2.58,138.0,15.32%,32.87%,52%,69.0,10.0,0.5,0.5,2.1,4.1,0.3,0.0,0.0,0.0,112.8978,60.0,24.0,30.152,32.072,,,,,,,,,,,,,,,,37.69,,,,40.09,,,,,,500.0,134.7075333
793,[53],S/H 2-15M Oven,45.23,19.95,13.15,15.51,3.2,0.0,0.0,0.0,0.0,0.0,0.0,0.0,0.0,,414.0,,,,,1091.0,588.0,1679.0,2.65,2.58,138.0,15.32%,32.87%,52%,69.0,15.0,0.5,0.5,2.1,4.1,0.2,0.0,0.0,0.0,99.0978,60.0,24.0,31.08,38.544,,,,,,,,,,,,,,,,38.85,,,,48.18,,,,,,550.0,161.1345333
794,[53],S/H 2-20M Oven,45.23,19.95,13.15,15.51,3.2,0.0,0.0,0.0,0.0,0.0,0.0,0.0,0.0,,414.0,,,,,1091.0,588.0,1679.0,2.65,2.58,138.0,15.32%,32.87%,52%,69.0,20.0,0.5,0.5,2.1,4.1,0.2,0.0,0.0,0.0,85.2978,60.0,24.0,31.416,39.6,,,,,,,,,,,,,,,,39.27,,,,49.5,,,,,,530.0,187.5615333
795,[54],M1,52.0,33.9,4.0,1.2,0.81,0.27,0.83,0.28,0.0,0.0,0.0,0.0,6.23,,408.0,,,,,1294.0,554.0,1848.0,,,103.0,8.00%,28.00%,64%,41.0,8.0,0.352941176,0.398058252,3.5,4.5,0.2,0.0,0.015,6.12,97.472,25.0,24.0,12.88,16.3,,,12.88,,,16.3,,,,,,,,,,,,,,,,,,,,,84.2128
796,[54],M2,50.3,31.51,3.6,5.08,1.529,0.243,0.747,0.252,0.0,0.0,0.0,0.0,5.607,,367.2,40.8,,,,1294.0,554.0,1848.0,,,103.0,8.00%,28.00%,64%,41.0,8.0,0.352941176,0.398058252,3.5,4.5,0.2,0.0,0.015,6.12,97.472,25.0,24.0,18.67,21.11,,,18.67,,,21.11,,,,,,,,,,,,,,,,,,,,,86.1712
797,[54],M3,48.6,29.12,3.2,8.96,2.248,0.216,0.664,0.224,0.0,0.0,0.0,0.0,4.984,,326.4,81.6,,,,1294.0,554.0,1848.0,,,103.0,8.00%,28.00%,64%,41.0,8.0,0.352941176,0.398058252,3.5,4.5,0.2,0.0,0.015,6.12,97.472,25.0,24.0,26.85,34.32,,,26.85,,,34.32,,,,,,,,,,,,,,,,,,,,,88.1296
798,[54],M4,46.9,26.73,2.8,12.84,2.967,0.189,0.581,0.196,0.0,0.0,0.0,0.0,4.361,,285.6,122.4,,,,1294.0,554.0,1848.0,,,103.0,8.00%,28.00%,64%,41.0,8.0,0.352941176,0.398058252,3.5,4.5,0.2,0.0,0.015,6.12,97.472,25.0,24.0,37.33,42.48,,,37.33,,,42.48,,,,,,,,,,,,,,,,,,,,,90.088
799,[54],M5,45.2,24.34,2.4,16.72,3.686,0.162,0.498,0.168,0.0,0.0,0.0,0.0,3.738,,244.8,163.2,,,,1294.0,554.0,1848.0,,,103.0,8.00%,28.00%,64%,41.0,8.0,0.352941176,0.398058252,3.5,4.5,0.2,0.0,0.015,6.12,97.472,25.0,24.0,25.06,45.55,,,25.06,,,45.55,,,,,,,,,,,,,,,,,,,,,92.0464
802,[56],F100-0.5A,49.0,31.0,2.8,5.0,2.5,3.8,1.2,0.3,2.1,0.9,0.1,0.1,0.3,,400.0,,,,,1280.0,547.0,1827.0,,,130.53,9.00%,29.00%,62%,69.47,14.0,0.5,0.532214817,3.2,4.6,0.3,0.0,0.0,0.0,111.4947368,25.0,25.0,5.68,15.6,,,,,,,,,,,,,,,,7.1,,,,19.5,29.7,,,,250.0,,131.863979
803,[56],F100-0.25,49.0,31.0,2.8,5.0,2.5,3.8,1.2,0.3,2.1,0.9,0.1,0.1,0.3,,475.0,,,,,1253.0,539.0,1787.0,,,77.66,9.00%,29.00%,62%,41.34,14.0,0.250526316,0.532320371,3.2,3.8,0.1,0.0,0.0,0.0,66.33936842,25.0,25.0,8.8,24.32,,,,,,,,,,,,,,,,11.0,,,,30.4,44.4,,,,60.0,,82.76482948
804,[56],F100-0.3,49.0,31.0,2.8,5.0,2.5,3.8,1.2,0.3,2.1,0.9,0.1,0.1,0.3,,475.0,,,,,1248.0,535.0,1770.0,,,91.37,9.00%,29.00%,62%,48.63,14.0,0.294736842,0.532231586,3.2,3.7,0.2,0.0,0.0,0.0,78.04631579,25.0,25.0,10.08,27.44,,,,,,,,,,,,,,,,12.6,,,,34.3,,,,,140.0,,95.44170526
805,[56],F100-0.35,49.0,31.0,2.8,5.0,2.5,3.8,1.2,0.3,2.1,0.9,0.1,0.1,0.3,,475.0,,,,,1235.0,529.0,1794.0,,,108.34,9.00%,29.00%,62%,57.66,14.0,0.349473684,0.532213402,3.2,3.8,0.2,0.0,0.0,0.0,92.54063158,25.0,25.0,7.52,21.76,,,,,,,,,,,,,,,,9.4,,,,27.2,,,,,235.0,,111.3515705
806,[57],FA 50-GGBS50,48.105,22.12,1.792,17.74,3.895,0.0,0.0,1.025,0.25,0.0,0.0,0.0,1.195,,204.5,204.5,,,,1290.0,549.0,1839.0,2.58,2.62,102.0,13.70%,29.40%,57%,41.0,10.0,0.349633252,0.401960784,2.1,4.5,0.3,0.0,0.0,0.0,137.638,25.0,24.0,40.0,53.5,,,40.0,46.5,,53.5,63.0,,,,,,,,,,,,,,,,,,,,88.4052
807,[57],FA 75-GGBS25,56.87388753,25.06718826,2.397476773,9.349535452,2.44396088,0.0,0.0,0.611491443,0.375305623,0.0,0.0,0.0,0.741393643,,307.0,102.0,,,,1290.0,549.0,1839.0,2.58,2.62,102.0,13.70%,29.40%,57%,41.0,10.0,0.349633252,0.401960784,2.1,4.5,0.3,0.0,0.0,0.0,137.638,25.0,24.0,21.3,35.4,,,21.3,30.5,,35.4,49.0,,,,,,,,,,,,,,,,,,,,83.4852
808,[57],FA 100-GGBS0,65.6,28.0,3.0,1.0,1.0,0.0,0.0,0.2,0.5,0.0,0.0,0.0,0.29,,409.0,0.0,,,,1290.0,549.0,1839.0,2.58,2.62,102.0,13.70%,29.40%,57%,41.0,10.0,0.349633252,0.401960784,2.1,4.5,0.3,0.0,0.0,0.0,137.638,25.0,24.0,10.1,24.5,,,10.1,18.2,,24.5,38.0,,,,,,,,,,,,,,,,,,,,78.5892
809,[58],Mix no.1,60.24285714,27.0047619,2.162857143,3.433333333,1.096666667,0.476190476,0.952380952,0.485714286,0.0,0.0,0.0,0.0,2.495238095,20.0,400.0,,,,,865.0,865.0,1730.0,2.5,2.67,100.0,11.40%,30.10%,59%,40.0,16.0,0.333333333,0.4,2.6,4.1,0.3,0.0,0.025,10.5,114.2,50.0,24.0,29.1667,31.9444,,,29.1667,,,31.9444,,,,,,,,,,,,,,,,,,,80.0,,163.5513333
810,[58],Mix no.2,58.37272727,26.00909091,2.22,6.1,1.184545455,0.454545455,0.909090909,0.563636364,0.0,0.0,0.0,0.0,2.490909091,40.0,400.0,,,,,857.0,857.0,1714.0,2.5,2.67,100.0,11.40%,30.10%,59%,40.0,16.0,0.318181818,0.4,2.6,3.9,0.3,0.0,0.023863636,10.5,114.2,50.0,24.0,32.7778,38.0556,,,32.7778,,,38.0556,,,,,,,,,,,,,,,,,,,50.0,,180.2745333
811,[58],Mix no.3,56.66521739,25.1,2.272173913,8.534782609,1.264782609,0.434782609,0.869565217,0.634782609,0.0,0.0,0.0,0.0,2.486956522,60.0,400.0,,,,,850.0,850.0,1700.0,2.5,2.67,100.0,11.40%,30.10%,59%,40.0,16.0,0.304347826,0.4,2.6,3.7,0.2,0.0,0.022826087,10.5,114.2,50.0,24.0,41.3889,43.8889,,,41.3889,,,43.8889,,,,,,,,,,,,,,,,,,,30.0,,197.0073333
812,[58],Mix no.4,62.3,28.1,2.1,0.5,1.0,0.5,1.0,0.4,0.0,0.0,0.0,0.0,2.5,0.0,350.0,,,,,920.0,920.0,1840.0,2.5,2.67,86.42857143,11.40%,30.10%,59%,10.5015748,16.0,0.276943275,0.121505824,2.6,5.3,0.3,0.0,0.03,10.5,104.3064286,50.0,24.0,18.3529,22.1614,,,18.3529,,,22.1614,,,,,,,,,,,,,,,,,,,80.2174,,135.5403619
813,[58],Mix no.5,62.3,28.1,2.1,0.5,1.0,0.5,1.0,0.4,0.0,0.0,0.0,0.0,2.5,0.0,400.0,,,,,875.0,875.0,1750.0,2.5,2.67,100.0,11.40%,30.10%,59%,10.50156863,16.0,0.276253922,0.105015686,2.6,4.4,0.3,0.0,0.02625,10.5,114.2,50.0,24.0,25.4146,27.3115,,,25.4146,,,27.3115,,,,,,,,,,,,,,,,,,,90.0,,146.8473333
814,[58],Mix no.6,62.3,28.1,2.1,0.5,1.0,0.5,1.0,0.4,0.0,0.0,0.0,0.0,2.5,0.0,450.0,,,,,830.0,830.0,1660.0,2.5,2.67,112.5,11.40%,30.10%,59%,10.5015625,16.0,0.273336806,0.093347222,2.6,3.7,0.3,0.0,0.023333333,10.5,123.3125,50.0,24.0,33.0189,38.1929,,,33.0189,,,38.1929,,,,,,,,,,,,,,,,,,,99.7826,,157.2433333
815,[58],Mix no.7,62.3,28.1,2.1,0.5,1.0,0.5,1.0,0.4,0.0,0.0,0.0,0.0,2.5,0.0,400.0,,,,,875.0,875.0,1750.0,2.5,2.67,100.0,11.40%,30.10%,59%,10.50156863,16.0,0.276253922,0.105015686,2.6,4.4,0.3,0.0,0.02625,10.5,114.2,50.0,24.0,32.2222,35.2859,,,32.2222,,,35.2859,,,,,,,,,,,,,,,,,,,171.25,,146.8473333
816,[58],Mix no.8,62.3,28.1,2.1,0.5,1.0,0.5,1.0,0.4,0.0,0.0,0.0,0.0,2.5,0.0,450.0,,,,,830.0,830.0,1660.0,2.5,2.67,112.5,11.40%,30.10%,59%,10.5015625,16.0,0.273336806,0.093347222,2.6,3.7,0.3,0.0,0.023333333,10.5,123.3125,50.0,24.0,39.7222,43.5984,,,39.7222,,,43.5984,,,,,,,,,,,,,,,,,,,190.0,,157.2433333
817,[58],Mix no.9,56.66521739,25.1,2.272173913,8.534782609,1.264782609,0.434782609,0.869565217,0.634782609,0.0,0.0,0.0,0.0,2.486956522,60.0,400.0,,,,,875.0,875.0,1750.0,2.5,2.67,100.0,11.40%,30.10%,59%,10.50156863,16.0,0.240220801,0.105015686,2.6,3.8,0.2,0.0,0.022826087,10.5,114.2,50.0,24.0,45.0,47.3024,,,45.0,,,47.3024,,,,,,,,,,,,,,,,,,,58.75,,197.2473333
818,[58],,62.3,28.1,2.1,0.5,1.0,0.5,1.0,0.4,0.0,0.0,0.0,0.0,2.5,0.0,400.0,,,,,875.0,875.0,1750.0,2.5,2.67,100.0,11.40%,30.10%,59%,40.0,16.0,0.35,0.4,2.6,4.4,0.3,0.0,0.02625,10.5,114.2,50.0,24.0,25.2778,27.2937,,,25.2778,,,27.2937,,,,,,,,,,,,,,,,,,,90.0,,146.8473333
819,[58],,62.3,28.1,2.1,0.5,1.0,0.5,1.0,0.4,0.0,0.0,0.0,0.0,2.5,0.0,450.0,,,,,830.0,830.0,1660.0,2.5,2.67,100.0,11.40%,30.10%,59%,40.0,16.0,0.311111111,0.4,2.6,3.7,0.3,0.0,0.023333333,10.5,114.2,50.0,24.0,33.3333,38.3569,,,33.3333,,,38.3569,,,,,,,,,,,,,,,,,,,100.0,,146.6153333
820,[58],,56.66521739,25.1,2.272173913,8.534782609,1.264782609,0.434782609,0.869565217,0.634782609,0.0,0.0,0.0,0.0,2.486956522,60.0,400.0,,,,,875.0,875.0,1750.0,2.5,2.67,112.5,11.40%,30.10%,59%,45.0,16.0,0.342391304,0.4,2.6,3.8,0.3,0.0,0.022826087,10.5,123.3125,50.0,24.0,41.3889,43.4297,,,41.3889,,,43.4297,,,,,,,,,,,,,,,,,,,30.0,,207.8753333
821,[58],Mix no.10,62.3,28.1,2.1,0.5,1.0,0.5,1.0,0.4,0.0,0.0,0.0,0.0,2.5,,400.0,,,,,875.0,875.0,1750.0,2.5,2.67,100.0,11.40%,30.10%,59%,40.0,16.0,0.35,0.4,2.6,4.4,0.3,0.0,0.02625,10.5,114.2,28.0,24.0,9.83321,13.3626,,,9.83321,,,13.3626,,,,,,,,,,,,,,,,,,,171.25,,118.614
822,[58],Mix no.11,62.3,28.1,2.1,0.5,1.0,0.5,1.0,0.4,0.0,0.0,0.0,0.0,2.5,,400.0,,,,,875.0,875.0,1750.0,2.5,2.67,100.0,11.40%,30.10%,59%,40.0,16.0,0.35,0.4,2.6,4.4,0.3,0.0,0.02625,10.5,114.2,70.0,24.0,35.7548,37.4018,,,35.7548,,,37.4018,,,,,,,,,,,,,,,,,,,171.25,,172.514
823,[58],Mix no.12,62.3,28.1,2.1,0.5,1.0,0.5,1.0,0.4,0.0,0.0,0.0,0.0,2.5,,400.0,,,,,875.0,875.0,1750.0,2.5,2.67,100.0,11.40%,30.10%,59%,40.0,16.0,0.35,0.4,2.6,4.4,0.3,0.0,0.02625,10.5,114.2,90.0,24.0,30.1276,32.7158,,,30.1276,,,32.7158,,,,,,,,,,,,,,,,,,,171.25,,198.1806667
824,[58],Mix no.13,62.3,28.1,2.1,0.5,1.0,0.5,1.0,0.4,0.0,0.0,0.0,0.0,2.5,,400.0,,,,,875.0,875.0,1750.0,2.5,2.67,100.0,11.40%,30.10%,59%,40.0,16.0,0.35,0.4,2.6,4.4,0.3,0.0,0.02625,10.5,114.2,50.0,24.0,22.7857,25.2143,,,22.7857,,,25.2143,,,,,,,,,,,,,,,,,,,171.25,,130.8056667
825,[58],Mix no.14,62.3,28.1,2.1,0.5,1.0,0.5,1.0,0.4,0.0,0.0,0.0,0.0,2.5,,400.0,,,,,875.0,875.0,1750.0,2.5,2.67,100.0,11.40%,30.10%,59%,40.0,16.0,0.35,0.4,2.6,4.4,0.3,0.0,0.02625,10.5,114.2,50.0,24.0,28.7857,31.0,,,28.7857,,,31.0,,,,,,,,,,,,,,,,,,,171.25,,162.889
826,[59],Mix no.1,62.3,28.1,2.1,0.5,1.0,0.5,1.0,0.4,0.0,0.0,0.0,0.0,2.5,,400.0,,,,,875.0,875.0,1750.0,2.5,2.67,100.0,11.40%,30.10%,59%,40.0,16.0,0.35,0.4,2.6,4.4,0.3,0.0,0.02625,10.5,114.2,50.0,24.0,25.5208,27.526,,,25.5208,,,27.526,,,,,,,,,,,,,,,,,,,90.1478,,146.8473333
827,[59],Mix no.2,62.3,28.1,2.1,0.5,1.0,0.5,1.0,0.4,0.0,0.0,0.0,0.0,2.5,,400.0,,,,,880.0,880.0,1760.0,2.5,2.67,100.0,11.40%,30.10%,59%,40.0,16.0,0.35,0.4,2.6,4.4,0.3,0.0,0.02625,10.5,109.2,50.0,24.0,30.625,32.8125,,,30.625,,,32.8125,,,,,,,,,,,,,,,,,,,80.2956,,146.8953333
828,[59],Mix no.3,62.3,28.1,2.1,0.5,1.0,0.5,1.0,0.4,0.0,0.0,0.0,0.0,2.5,,400.0,,,,,895.0,895.0,1790.0,2.5,2.67,100.0,11.40%,30.10%,59%,40.0,16.0,0.35,0.4,2.6,4.5,0.2,0.0,0.02625,10.5,99.2,50.0,24.0,31.5365,34.6354,,,31.5365,,,34.6354,,,,,,,,,,,,,,,,,,,50.2463,,147.0393333
829,[59],Mix no.4,62.3,28.1,2.1,0.5,1.0,0.5,1.0,0.4,0.0,0.0,0.0,0.0,2.5,,400.0,,,,,910.0,910.0,1820.0,2.5,2.67,100.0,11.40%,30.10%,59%,40.0,16.0,0.35,0.4,2.6,4.6,0.2,0.0,0.02625,10.5,89.2,50.0,24.0,33.1771,36.0938,,,33.1771,,,36.0938,,,,,,,,,,,,,,,,,,,30.0493,,147.1833333
830,[59],Mix no.5,62.3,28.1,2.1,0.5,1.0,0.5,1.0,0.4,0.0,0.0,0.0,0.0,2.5,,400.0,,,,,880.0,880.0,1760.0,2.5,2.67,100.0,11.40%,30.10%,59%,40.0,16.0,0.35,0.4,2.6,4.4,0.3,0.0,0.01875,7.5,112.4,50.0,24.0,27.377,30.3279,,,27.377,,,30.3279,,,,,,,,,,,,,,,,,,,80.0,,141.2553333
831,[59],Mix no.6,62.3,28.1,2.1,0.5,1.0,0.5,1.0,0.4,0.0,0.0,0.0,0.0,2.5,,400.0,,,,,885.0,885.0,1770.0,2.5,2.67,100.0,11.40%,30.10%,59%,40.0,16.0,0.35,0.4,2.6,4.4,0.3,0.0,0.0125,5.0,110.9,50.0,24.0,29.6721,32.1311,,,29.6721,,,32.1311,,,,,,,,,,,,,,,,,,,62.8571,,136.6033333
832,[59],Mix no.7,62.3,28.1,2.1,0.5,1.0,0.5,1.0,0.4,0.0,0.0,0.0,0.0,2.5,,400.0,,,,,887.0,887.0,1774.0,2.5,2.67,100.0,11.40%,30.10%,59%,40.0,16.0,0.35,0.4,2.6,4.4,0.3,0.0,0.00625,2.5,109.4,50.0,24.0,30.4918,32.9508,,,30.4918,,,32.9508,,,,,,,,,,,,,,,,,,,41.9048,,131.9225333
833,[59],Mix no.8,62.3,28.1,2.1,0.5,1.0,0.5,1.0,0.4,0.0,0.0,0.0,0.0,2.5,,400.0,,,,,875.0,875.0,1750.0,2.5,2.67,100.0,11.40%,30.10%,59%,40.0,18.0,0.35,0.4,2.6,4.4,0.3,0.0,0.02625,10.5,111.0,50.0,24.0,18.5537,20.3184,,,18.5537,,,20.3184,,,,,,,,,,,,,,,,,,,80.0,,152.9753333
