Repository: zcesclc/GP-and-ML-models-new

File: df_clean.csv (part 3 of 5)
al aggregates (kg in 1m3 mix),Coarse Agg density (kg/m3),Fine Agg density (kg/m3),Total Na2SiO3 (kg in 1m3 of mix),Na2O (l),SiO2 (l),H2O,Total NaOH (kg in 1m3 mix),Concentration (M) NaOH,AL/B,SH/SS,Ms,Ag/B,W/B,Additional water (kg in 1m3 mix),Sp/B,Superplasticizer (kg in 1m3 mix),Total water (in solutions + additional) (kg in 1m3 mix),Initial curing temp (C),Final curing temp (C),7d CS,28d CS,1-d Cubic compressive strength (MPa),3-d Cubic compressive strength (MPa),7-d Cubic compressive strength (MPa),14-d Cubic compressive strength (MPa) ,21-d Cubic compressive strength (MPa),28-d Cubic compressive strength (MPa),56-d Cubic compressive strength (MPa),90-d Cubic compressive strength (MPa) ,180-d Cubic compressive strength (MPa),365-d Cubic compressive strength (MPa) ,1-d Cylindrical compressive strength (MPa),2-d Cylindrical compressive strength (MPa),3-d Cylindrical compressive strength (MPa),4-d Cylindrical compressive strength (MPa),5-d Cylindrical compressive strength (MPa),7-d Cylindrical compressive strength (MPa),12-d Cylindrical compressive strength (MPa),14-d Cylindrical compressive strength (MPa),21-d Cylindrical compressive strength (MPa),28-d Cylindrical compressive strength (MPa),56-d Cylindrical compressive strength (MPa) ,90-d Cylindrical compressive strength (MPa),180-d Cylindrical compressive strength (MPa) ,365-d Cylindrical compressive strength (MPa),Slump (mm),flowtable,"CO2 footprint
(kg emision per 1m3 of samples produced and cured)
[108] and [109] used"
834,[59],Mix no.9,62.3,28.1,2.1,0.5,1.0,0.5,1.0,0.4,0.0,0.0,0.0,0.0,2.5,,400.0,,,,,875.0,875.0,1750.0,2.5,2.67,100.0,11.40%,30.10%,59%,40.0,12.0,0.35,0.4,2.6,4.4,0.3,0.0,0.02625,10.5,120.6,50.0,24.0,16.0047,18.7985,,,16.0047,,,18.7985,,,,,,,,,,,,,,,,,,,100.0,,134.5913333
835,[59],Mix no.10,62.3,28.1,2.1,0.5,1.0,0.5,1.0,0.4,0.0,0.0,0.0,0.0,2.5,,400.0,,,,,840.0,840.0,1680.0,2.5,2.67,128.5,11.40%,30.10%,59%,51.5,16.0,0.45,0.40077821,2.6,4.2,0.3,0.0,0.02625,10.5,135.0125,50.0,24.0,27.9032,30.0,,,27.9032,,,30.0,,,,,,,,,,,,,,,,,,,150.244,,170.8657333
836,[59],Mix no.11,62.3,28.1,2.1,0.5,1.0,0.5,1.0,0.4,0.0,0.0,0.0,0.0,2.5,,400.0,,,,,860.0,860.0,1720.0,2.5,2.67,114.0,11.40%,30.10%,59%,46.0,16.0,0.4,0.403508772,2.6,4.3,0.3,0.0,0.02625,10.5,124.55,50.0,24.0,29.5161,31.9355,,,29.5161,,,31.9355,,,,,,,,,,,,,,,,,,,120.325,,159.0969333
837,[59],Mix no.12,62.3,28.1,2.1,0.5,1.0,0.5,1.0,0.4,0.0,0.0,0.0,0.0,2.5,,400.0,,,,,895.0,895.0,1790.0,2.5,2.67,85.5,11.40%,30.10%,59%,34.5,16.0,0.3,0.403508772,2.6,4.5,0.3,0.0,0.02625,10.5,103.7375,50.0,24.0,16.129,17.9032,,,16.129,,,17.9032,,,,,,,,,,,,,,,,,,,70.2439,,135.0785333
838,[59],Mix no.13,62.3,28.1,2.1,0.5,1.0,0.5,1.0,0.4,0.0,0.0,0.0,0.0,2.5,,400.0,,,,,875.0,875.0,1750.0,2.5,2.67,107.5,11.40%,30.10%,59%,32.5,16.0,0.35,0.302325581,2.6,4.4,0.3,0.0,0.02625,10.5,115.8875,50.0,24.0,31.9719,35.5177,,,31.9719,,,35.5177,,,,,,,,,,,,,,,,,,,69.8592,,140.3553333
839,[59],Mix no.14,62.3,28.1,2.1,0.5,1.0,0.5,1.0,0.4,0.0,0.0,0.0,0.0,2.5,,400.0,,,,,875.0,875.0,1750.0,2.5,2.67,93.0,11.40%,30.10%,59%,47.0,16.0,0.35,0.505376344,2.6,4.4,0.3,0.0,0.1175,47.0,134.525,50.0,24.0,23.0777,25.1063,,,23.0777,,,25.1063,,,,,,,,,,,,,,,,,,,109.859,,221.5265333
847,[62],Mix 1,40.17,13.86,15.16,9.7,9.57,3.66,1.53,0.09,0.0,0.0,0.0,0.0,4.75,,,,,,410.0,740.0,1110.0,1850.0,2.44,2.6,103.0,11.00%,29.00%,60%,41.0,14.0,0.351219512,0.398058252,2.6,4.5,0.5,0.0,0.03,12.3,188.22,25.0,24.0,18.5,22.4,,,18.5,,,22.4,,,,,,,,,,,,,,,,,,,,,113.0524
848,[62],Mix 2,40.17,13.86,15.16,9.7,9.57,3.66,1.53,0.09,0.0,0.0,0.0,0.0,4.75,,,,,,410.0,740.0,1110.0,1850.0,2.44,2.6,103.0,11.00%,29.00%,60%,41.0,14.0,0.351219512,0.398058252,2.6,4.5,0.5,0.0,0.03,12.3,211.22,25.0,24.0,14.1,16.4,,,14.1,,,16.4,,,,,,,,,,,,,,,,,,,,,113.0524
849,[62],Mix 3,40.17,13.86,15.16,9.7,9.57,3.66,1.53,0.09,0.0,0.0,0.0,0.0,4.75,,,,,,410.0,740.0,1110.0,1850.0,2.44,2.6,103.0,11.00%,29.00%,60%,41.0,14.0,0.351219512,0.398058252,2.6,4.5,0.6,0.0,0.03,12.3,235.22,25.0,24.0,10.6,13.2,,,10.6,,,13.2,,,,,,,,,,,,,,,,,,,,,113.0524
850,[62],Mix 4,40.17,13.86,15.16,9.7,9.57,3.66,1.53,0.09,0.0,0.0,0.0,0.0,4.75,,,,,,410.0,740.0,1110.0,1850.0,2.44,2.6,103.0,11.00%,29.00%,60%,41.0,14.0,0.351219512,0.398058252,2.6,4.5,0.5,0.0,0.04,16.4,190.68,25.0,24.0,17.8,21.4,,,17.8,,,21.4,,,,,,,,,,,,,,,,,,,,,120.7604
851,[62],Mix 5,40.17,13.86,15.16,9.7,9.57,3.66,1.53,0.09,0.0,0.0,0.0,0.0,4.75,,,,,,410.0,740.0,1110.0,1850.0,2.44,2.6,41.0,11.00%,29.00%,60%,103.0,14.0,0.351219512,2.512195122,2.6,4.5,0.4,0.0,0.04,16.4,180.76,25.0,24.0,10.1,13.8,,,10.1,,,13.8,,,,,,,,,,,,,,,,,,,,,164.9292
852,[62],Mix 6,40.17,13.86,15.16,9.7,9.57,3.66,1.53,0.09,0.0,0.0,0.0,0.0,4.75,,,,,,410.0,740.0,1110.0,1850.0,2.44,2.6,103.0,11.00%,29.00%,60%,41.0,12.0,0.351219512,0.398058252,2.6,4.5,0.5,0.0,0.04,16.4,190.96,25.0,24.0,15.3,18.3,,,15.3,,,18.3,,,,,,,,,,,,,,,,,,,,,114.4792
853,[62],Mix 7,40.17,13.86,15.16,9.7,9.57,3.66,1.53,0.09,0.0,0.0,0.0,0.0,4.75,,,,,,410.0,740.0,1110.0,1850.0,2.44,2.6,103.0,11.00%,29.00%,60%,41.0,10.0,0.351219512,0.398058252,2.6,4.5,0.5,0.0,0.04,16.4,191.24,25.0,24.0,13.4,16.1,,,13.4,,,16.1,,,,,,,,,,,,,,,,,,,,,108.198
854,[62],Mix 8,40.17,13.86,15.16,9.7,9.57,3.66,1.53,0.09,0.0,0.0,0.0,0.0,4.75,,,,,,410.0,740.0,1110.0,1850.0,2.44,2.6,41.0,11.00%,29.00%,60%,103.0,12.0,0.351219512,2.512195122,2.6,4.5,0.4,0.0,0.03,12.3,179.54,25.0,24.0,8.9,10.8,,,8.9,,,10.8,,,,,,,,,,,,,,,,,,,,,141.4416
855,[62],Mix 9,40.17,13.86,15.16,9.7,9.57,3.66,1.53,0.09,0.0,0.0,0.0,0.0,4.75,,,,,,410.0,740.0,1110.0,1850.0,2.44,2.6,41.0,11.00%,29.00%,60%,103.0,10.0,0.351219512,2.512195122,2.6,4.5,0.4,0.0,0.03,12.3,180.78,25.0,24.0,6.2,8.9,,,6.2,,,8.9,,,,,,,,,,,,,,,,,,,,,125.662
856,[62],Mix 10,40.17,13.86,15.16,9.7,9.57,3.66,1.53,0.09,0.0,0.0,0.0,0.0,4.75,,,,,,410.0,740.0,1110.0,1850.0,2.44,2.6,103.0,11.00%,29.00%,60%,41.0,14.0,0.351219512,0.398058252,2.6,4.5,0.5,0.0,0.05,20.5,193.14,25.0,24.0,16.2,19.6,,,16.2,,,19.6,,,,,,,,,,,,,,,,,,,,,128.4684
857,[62],Mix 11,40.17,13.86,15.16,9.7,9.57,3.66,1.53,0.09,0.0,0.0,0.0,0.0,4.75,,,,,,410.0,740.0,1110.0,1850.0,2.44,2.6,103.0,11.00%,29.00%,60%,41.0,14.0,0.351219512,0.398058252,2.6,4.5,0.5,0.0,0.06,24.6,195.6,25.0,24.0,13.3,16.6,,,13.3,,,16.6,,,,,,,,,,,,,,,,,,,,,136.1764
858,[62],Mix 12,40.17,13.86,15.16,9.7,9.57,3.66,1.53,0.09,0.0,0.0,0.0,0.0,4.75,,,,,,410.0,740.0,1110.0,1850.0,2.44,2.6,96.0,11.00%,29.00%,60%,48.0,14.0,0.351219512,0.5,2.6,4.5,0.5,0.0,0.03,12.3,187.1,25.0,24.0,14.0,19.5,,,14.0,,,19.5,,,,,,,,,,,,,,,,,,,,,118.0392
859,[62],Mix 13,40.17,13.86,15.16,9.7,9.57,3.66,1.53,0.09,0.0,0.0,0.0,0.0,4.75,,,,,,410.0,740.0,1110.0,1850.0,2.44,2.6,108.0,11.00%,29.00%,60%,36.0,14.0,0.351219512,0.333333333,2.6,4.5,0.5,0.0,0.03,12.3,189.02,25.0,24.0,19.1,23.1,,,19.1,,,23.1,,,,,,,,,,,,,,,,,,,,,109.4904
860,[62],Mix 14,40.17,13.86,15.16,9.7,9.57,3.66,1.53,0.09,0.0,0.0,0.0,0.0,4.75,,,,,,410.0,740.0,1110.0,1850.0,2.44,2.6,117.0,11.00%,29.00%,60%,47.0,14.0,0.4,0.401709402,2.6,4.5,0.5,0.0,0.03,12.3,190.26,25.0,24.0,18.8,23.5,,,18.8,,,23.5,,,,,,,,,,,,,,,,,,,,,124.5268
861,[62],Mix 15,40.17,13.86,15.16,9.7,9.57,3.66,1.53,0.09,0.0,0.0,0.0,0.0,4.75,,,,,,410.0,740.0,1110.0,1850.0,2.44,2.6,132.0,11.00%,29.00%,60%,53.0,14.0,0.451219512,0.401515152,2.6,4.5,0.5,0.0,0.03,12.3,192.9,25.0,24.0,21.1,24.1,,,21.1,,,24.1,,,,,,,,,,,,,,,,,,,,,136.3612
862,[62],Mix 16,40.17,13.86,15.16,9.7,9.57,3.66,1.53,0.09,0.0,0.0,0.0,0.0,4.75,,,,,,410.0,740.0,1110.0,1850.0,2.44,2.6,146.5,11.00%,29.00%,60%,58.5,14.0,0.5,0.399317406,2.6,4.5,0.5,0.0,0.03,12.3,195.02,25.0,24.0,17.3,19.8,,,17.3,,,19.8,,,,,,,,,,,,,,,,,,,,,147.4794
863,[62],Mix 17,40.17,13.86,15.16,9.7,9.57,3.66,1.53,0.09,0.0,0.0,0.0,0.0,4.75,,,,,,410.0,740.0,1110.0,1850.0,2.44,2.6,88.0,11.00%,29.00%,60%,35.0,14.0,0.3,0.397727273,2.6,4.5,0.5,0.0,0.03,12.3,185.58,25.0,24.0,14.1,18.7,,,14.1,,,18.7,,,,,,,,,,,,,,,,,,,,,101.218
864,[62],Mix 1,40.17,13.86,15.16,9.7,9.57,3.66,1.53,0.09,0.0,0.0,0.0,0.0,4.75,,,,,,410.0,740.0,1110.0,1850.0,2.44,2.6,103.0,11.00%,29.00%,60%,41.0,14.0,0.351219512,0.398058252,2.6,4.5,0.5,0.0,0.03,12.3,188.22,40.0,24.0,19.7,23.6,,17.2,19.7,,,23.6,,,,,,,,,,,,,,,,,,,,,122.6774
865,[62],Mix 1,40.17,13.86,15.16,9.7,9.57,3.66,1.53,0.09,0.0,0.0,0.0,0.0,4.75,,,,,,410.0,740.0,1110.0,1850.0,2.44,2.6,103.0,11.00%,29.00%,60%,41.0,14.0,0.351219512,0.398058252,2.6,4.5,0.5,0.0,0.03,12.3,188.22,80.0,24.0,24.6,27.5,,21.5,24.6,,,27.5,,,,,,,,,,,,,,,,,,,,,148.3440667
866,[62],Mix 1,40.17,13.86,15.16,9.7,9.57,3.66,1.53,0.09,0.0,0.0,0.0,0.0,4.75,,,,,,410.0,740.0,1110.0,1850.0,2.44,2.6,103.0,11.00%,29.00%,60%,41.0,14.0,0.351219512,0.398058252,2.6,4.5,0.5,0.0,0.03,12.3,188.22,40.0,24.0,22.9,25.3,,19.5,22.9,,,25.3,,,,,,,,,,,,,,,,,,,,,132.3024
867,[62],Mix 1,40.17,13.86,15.16,9.7,9.57,3.66,1.53,0.09,0.0,0.0,0.0,0.0,4.75,,,,,,410.0,740.0,1110.0,1850.0,2.44,2.6,103.0,11.00%,29.00%,60%,41.0,14.0,0.351219512,0.398058252,2.6,4.5,0.5,0.0,0.03,12.3,188.22,80.0,24.0,25.0,28.2,,22.3,25.0,,,28.2,,,,,,,,,,,,,,,,,,,,,183.6357333
868,[62],Mix 15,40.17,13.86,15.16,9.7,9.57,3.66,1.53,0.09,0.0,0.0,0.0,0.0,4.75,,,,,,410.0,740.0,1110.0,1850.0,2.44,2.6,132.0,11.00%,29.00%,60%,53.0,14.0,0.451219512,0.401515152,2.6,4.5,0.5,0.0,0.03,12.3,192.9,40.0,24.0,25.3,29.4,,22.1,25.3,,,29.4,,,,,,,,,,,,,,,,,,,,,145.9862
869,[62],Mix 15,40.17,13.86,15.16,9.7,9.57,3.66,1.53,0.09,0.0,0.0,0.0,0.0,4.75,,,,,,410.0,740.0,1110.0,1850.0,2.44,2.6,132.0,11.00%,29.00%,60%,53.0,14.0,0.451219512,0.401515152,2.6,4.5,0.5,0.0,0.03,12.3,192.9,80.0,24.0,27.8,30.8,,23.4,27.8,,,30.8,,,,,,,,,,,,,,,,,,,,,171.6528667
870,[62],Mix 15,40.17,13.86,15.16,9.7,9.57,3.66,1.53,0.09,0.0,0.0,0.0,0.0,4.75,,,,,,410.0,740.0,1110.0,1850.0,2.44,2.6,132.0,11.00%,29.00%,60%,53.0,14.0,0.451219512,0.401515152,2.6,4.5,0.5,0.0,0.03,12.3,192.9,40.0,24.0,27.1,30.1,,23.3,27.1,,,30.1,,,,,,,,,,,,,,,,,,,,,155.6112
871,[62],Mix 15,40.17,13.86,15.16,9.7,9.57,3.66,1.53,0.09,0.0,0.0,0.0,0.0,4.75,,,,,,410.0,740.0,1110.0,1850.0,2.44,2.6,132.0,11.00%,29.00%,60%,53.0,14.0,0.451219512,0.401515152,2.6,4.5,0.5,0.0,0.03,12.3,192.9,80.0,24.0,29.0,31.9,,24.1,29.0,,,31.9,,,,,,,,,,,,,,,,,,,,,206.9445333
873,[63],FA 25-GGBS75,39.33611247,19.17281174,1.186523227,26.13046455,5.34603912,0.0,0.0,1.438508557,0.124694377,0.0,0.0,0.0,1.648606357,,102.0,307.0,,,,1293.0,554.0,1847.0,2.58,2.62,102.0,13.70%,29.40%,57%,41.0,10.0,0.349633252,0.401960784,2.1,4.5,0.3,55.0,0.0,0.0,137.638,25.0,24.0,44.4,55.5,,,44.4,48.2,,55.5,74.0,,,,,,,,,,,,,,,,,,,,93.3636
874,[63],FA 00-GGBS100,30.61,16.24,0.584,34.48,6.79,0.0,0.0,1.85,0.0,0.0,0.0,0.0,2.1,,,409.0,,,,1293.0,554.0,1847.0,2.58,2.62,102.0,13.70%,29.40%,57%,41.0,10.0,0.349633252,0.401960784,2.1,4.5,0.3,55.0,0.0,0.0,137.638,25.0,24.0,52.4,58.6,,,52.4,56.2,,58.6,83.0,,,,,,,,,,,,,,,,,,,,98.2596
875,[64],,32.62,31.23,8.48,17.12,3.49,0.91,0.1,0.0,1.65,0.0,0.0,0.0,0.93,,444.0,,,,,1260.0,540.0,1800.0,2.69,2.6,111.0,14.70%,29.40%,56%,45.0,8.0,0.351351351,0.405405405,2.0,4.1,0.3,36.0,0.013063063,5.8,132.129,25.0,24.0,6.4726,15.1027,,,6.4726,10.7877,,15.1027,14.863,,,,,,,,,,,,,,,,,,35.0,,88.856
876,[64],,32.62,31.23,8.48,17.12,3.49,0.91,0.1,0.0,1.65,0.0,0.0,0.0,0.93,,414.0,,,,,1260.0,540.0,1800.0,2.69,2.6,133.0,14.70%,29.40%,56%,53.0,8.0,0.449275362,0.398496241,2.0,4.3,0.3,14.0,0.014009662,5.8,127.867,25.0,24.0,19.3007,26.2238,,,19.3007,26.8531,,26.2238,23.7063,,,,,,,,,,,,,,,,,,60.0,,101.5584
877,[64],,32.62,31.23,8.48,17.12,3.49,0.91,0.1,0.0,1.65,0.0,0.0,0.0,0.93,,444.0,,,,,1260.0,540.0,1800.0,2.69,2.6,111.0,14.70%,29.40%,56%,45.0,12.0,0.351351351,0.405405405,2.0,4.1,0.3,36.0,0.013063063,5.8,124.929,25.0,24.0,14.863,31.1644,,,14.863,26.3699,,31.1644,32.6027,,,,,,,,,,,,,,,,,,80.0,,102.644
878,[64],,32.62,31.23,8.48,17.12,3.49,0.91,0.1,0.0,1.65,0.0,0.0,0.0,0.93,,414.0,,,,,1260.0,540.0,1800.0,2.69,2.6,133.0,14.70%,29.40%,56%,53.0,12.0,0.449275362,0.398496241,2.0,4.3,0.3,14.0,0.014009662,5.8,119.387,25.0,24.0,17.8322,24.3357,,,17.8322,24.3357,,24.3357,21.8182,,,,,,,,,,,,,,,,,,90.0,,117.7976
879,[64],,32.62,31.23,8.48,17.12,3.49,0.91,0.1,0.0,1.65,0.0,0.0,0.0,0.93,,414.0,,,,,1260.0,540.0,1800.0,2.69,2.6,133.0,14.70%,29.40%,56%,53.0,8.0,0.449275362,0.398496241,2.0,4.3,0.3,14.0,0.014009662,5.8,127.867,60.0,24.0,13.6525,14.6454,,,13.6525,17.3759,,14.6454,15.8865,,,,,,,,,,,,,,,,,,110.0,,124.0167333
907,[67],GPC-SAC,58.772,23.615,4.99,6.427,1.191,0.441,1.284,0.487,1.157,0.191,0.0,0.124,1.323,,271.6,38.8,,77.6,,1221.2,620.8,1842.0,2.65,2.8,138.7,14.70%,29.40%,56%,55.3,12.0,0.5,0.398702235,2.0,4.7,0.3,13.3,0.0,0.0,119.5893,23.0,24.0,12.0,33.36,,,,,,,,,,,2.9,,8.3,,,15.0,,,,41.7,,,,,,,138.31736
908,[67],GPC-HC-1,58.772,23.615,4.99,6.427,1.191,0.441,1.284,0.487,1.157,0.191,0.0,0.124,1.323,,271.6,38.8,,77.6,,1221.2,620.8,1842.0,2.65,2.8,138.7,14.70%,29.40%,56%,55.3,12.0,0.5,0.398702235,2.0,4.7,0.3,13.3,0.0,0.0,119.5893,60.0,24.0,22.4,21.92,,,,,,,,,,,18.6,,25.5,,,28.0,,,,27.4,,,,,,,145.8034711
909,[67],GPC-HC-2,58.772,23.615,4.99,6.427,1.191,0.441,1.284,0.487,1.157,0.191,0.0,0.124,1.323,,271.6,38.8,,77.6,,1221.2,620.8,1842.0,2.65,2.8,138.7,14.70%,29.40%,56%,55.3,12.0,0.5,0.398702235,2.0,4.7,0.3,13.3,0.0,0.0,119.5893,60.0,24.0,29.76,30.24,,,,,,,,,,,29.7,,36.3,,,37.2,,,,37.8,,,,,,,149.5465267
910,[67],GPC-HC-3,58.772,23.615,4.99,6.427,1.191,0.441,1.284,0.487,1.157,0.191,0.0,0.124,1.323,,271.6,38.8,,77.6,,1221.2,620.8,1842.0,2.65,2.8,138.7,14.70%,29.40%,56%,55.3,12.0,0.5,0.398702235,2.0,4.7,0.3,13.3,0.0,0.0,119.5893,60.0,24.0,35.68,36.48,,,,,,,,,,,40.8,,42.7,,,44.6,,,,45.6,,,,,,,155.16111
911,[67],GPC-HC-4,58.772,23.615,4.99,6.427,1.191,0.441,1.284,0.487,1.157,0.191,0.0,0.124,1.323,,271.6,38.8,,77.6,,1221.2,620.8,1842.0,2.65,2.8,138.7,14.70%,29.40%,56%,55.3,12.0,0.5,0.398702235,2.0,4.7,0.3,13.3,0.0,0.0,119.5893,60.0,24.0,39.76,40.0,,,,,,,,,,,43.6,,49.0,,,49.7,,,,50.0,,,,,,,160.7756933
912,[67],GPC-HC-5,58.772,23.615,4.99,6.427,1.191,0.441,1.284,0.487,1.157,0.191,0.0,0.124,1.323,,271.6,38.8,,77.6,,1221.2,620.8,1842.0,2.65,2.8,138.7,14.70%,29.40%,56%,55.3,12.0,0.5,0.398702235,2.0,4.7,0.3,13.3,0.0,0.0,119.5893,75.0,24.0,35.76,35.84,,,,,,,,,,,45.2,,45.7,,,44.7,,,,44.8,,,,,,,149.0118044
913,[67],GPC-HC-6,58.772,23.615,4.99,6.427,1.191,0.441,1.284,0.487,1.157,0.191,0.0,0.124,1.323,,271.6,38.8,,77.6,,1221.2,620.8,1842.0,2.65,2.8,138.7,14.70%,29.40%,56%,55.3,12.0,0.5,0.398702235,2.0,4.7,0.3,13.3,0.0,0.0,119.5893,75.0,24.0,44.16,43.12,,,,,,,,,,,50.5,,52.2,,,55.2,,,,53.9,,,,,,,154.3590267
914,[67],GPC-HC-7,58.772,23.615,4.99,6.427,1.191,0.441,1.284,0.487,1.157,0.191,0.0,0.124,1.323,,271.6,38.8,,77.6,,1221.2,620.8,1842.0,2.65,2.8,138.7,14.70%,29.40%,56%,55.3,12.0,0.5,0.398702235,2.0,4.7,0.3,13.3,0.0,0.0,119.5893,75.0,24.0,47.6,48.0,,,,,,,,,,,55.9,,59.8,,,59.5,,,,60.0,,,,,,,162.37986
915,[67],GPC-HC-8,58.772,23.615,4.99,6.427,1.191,0.441,1.284,0.487,1.157,0.191,0.0,0.124,1.323,,271.6,38.8,,77.6,,1221.2,620.8,1842.0,2.65,2.8,138.7,14.70%,29.40%,56%,55.3,12.0,0.5,0.398702235,2.0,4.7,0.3,13.3,0.0,0.0,119.5893,75.0,24.0,50.24,49.84,,,,,,,,,,,60.2,,62.1,,,62.8,,,,62.3,,,,,,,170.4006933
916,[67],GPC-HC-9,58.772,23.615,4.99,6.427,1.191,0.441,1.284,0.487,1.157,0.191,0.0,0.124,1.323,,271.6,38.8,,77.6,,1221.2,620.8,1842.0,2.65,2.8,138.7,14.70%,29.40%,56%,55.3,12.0,0.5,0.398702235,2.0,4.7,0.3,13.3,0.0,0.0,119.5893,90.0,24.0,41.52,41.76,,,,,,,,,,,51.1,,48.5,,,51.9,,,,52.2,,,,,,,152.2201378
917,[67],GPC-HC-10,58.772,23.615,4.99,6.427,1.191,0.441,1.284,0.487,1.157,0.191,0.0,0.124,1.323,,271.6,38.8,,77.6,,1221.2,620.8,1842.0,2.65,2.8,138.7,14.70%,29.40%,56%,55.3,12.0,0.5,0.398702235,2.0,4.7,0.3,13.3,0.0,0.0,119.5893,90.0,24.0,44.8,46.88,,,,,,,,,,,54.1,,57.2,,,56.0,,,,58.6,,,,,,,159.1715267
918,[67],GPC-HC-11,58.772,23.615,4.99,6.427,1.191,0.441,1.284,0.487,1.157,0.191,0.0,0.124,1.323,,271.6,38.8,,77.6,,1221.2,620.8,1842.0,2.65,2.8,138.7,14.70%,29.40%,56%,55.3,12.0,0.5,0.398702235,2.0,4.7,0.3,13.3,0.0,0.0,119.5893,90.0,24.0,47.28,47.84,,,,,,,,,,,56.0,,61.8,,,59.1,,,,59.8,,,,,,,169.59861
919,[67],GPC-HC-12,58.772,23.615,4.99,6.427,1.191,0.441,1.284,0.487,1.157,0.191,0.0,0.124,1.323,,271.6,38.8,,77.6,,1221.2,620.8,1842.0,2.65,2.8,138.7,14.70%,29.40%,56%,55.3,12.0,0.5,0.398702235,2.0,4.7,0.3,13.3,0.0,0.0,119.5893,90.0,24.0,50.64,48.56,,,,,,,,,,,60.5,,60.8,,,63.3,,,,60.7,,,,,,,180.0256933
933,[69],GPF,50.7,28.8,8.8,2.38,1.39,0.84,2.4,0.3,0.0,0.0,0.0,0.0,3.79,,400.0,,,,,1293.0,554.0,1847.0,2.5,2.6,112.9,11.40%,28.50%,60%,45.2,14.0,0.39525,0.400354296,2.5,4.6,0.2,0.0,0.01,4.0,90.1409,100.0,24.0,35.9312,45.7323,,30.1851,35.9312,40.4108,40.2829,45.7323,,,,,,,,,,,,,,,,,,,30.0,,251.47708
934,[69],GP1,52.8485,27.4015,8.425,2.2765,1.3625,0.818,2.335,0.293,0.0,0.0,0.0,0.0,3.7055,,380.0,,20.0,,,1293.0,554.0,1847.0,2.5,2.6,112.9,11.40%,28.50%,60%,45.2,14.0,0.39525,0.400354296,2.5,4.6,0.2,0.0,0.01,4.0,90.1409,100.0,24.0,44.1737,46.4595,,43.7608,44.1737,44.7745,44.648,46.4595,,,,,,,,,,,,,,,,,,,30.0,,251.67708
935,[69],GP2,54.997,26.003,8.05,2.173,1.335,0.796,2.27,0.286,0.0,0.0,0.0,0.0,3.621,,360.0,,40.0,,,1293.0,554.0,1847.0,2.5,2.6,112.9,11.40%,28.50%,60%,45.2,14.0,0.39525,0.400354296,2.5,4.6,0.2,0.0,0.01,4.0,90.1409,100.0,24.0,49.0221,49.8535,,36.973,49.0221,49.6215,49.7375,49.8535,,,,,,,,,,,,,,,,,,,28.0,,251.87708
936,[69],GP3,57.1455,24.6045,7.675,2.0695,1.3075,0.774,2.205,0.279,0.0,0.0,0.0,0.0,3.5365,,340.0,,60.0,,,1293.0,554.0,1847.0,2.5,2.6,112.9,11.40%,28.50%,60%,45.2,14.0,0.39525,0.400354296,2.5,4.6,0.2,0.0,0.01,4.0,90.1409,100.0,24.0,43.9312,51.0656,,44.0033,43.9312,44.773,46.345,51.0656,,,,,,,,,,,,,,,,,,,28.0,,252.07708
937,[69],GP4,59.294,23.206,7.3,1.966,1.28,0.752,2.14,0.272,0.0,0.0,0.0,0.0,3.452,,320.0,,80.0,,,1293.0,554.0,1847.0,2.5,2.6,112.9,11.40%,28.50%,60%,45.2,14.0,0.39525,0.400354296,2.5,4.6,0.2,0.0,0.01,4.0,90.1409,100.0,24.0,63.8085,69.0035,,63.1533,63.8085,67.5609,67.4345,69.0035,,,,,,,,,,,,,,,,,,,15.0,,252.27708
952,[72],SiO3/OH = 0.5 60ºC AL/GGBFS = 0.25,34.01,16.62,1.71,34.85,9.11,0.48,0.46,1.55,0.69,0.04,0.0,0.0,0.25,,,560.0,,,,1148.0,668.0,1816.0,2.74,2.74,108.0,23.30%,20.80%,56%,32.0,14.0,0.25,0.296296296,0.9,3.2,0.1,0.0,0.0,0.0,74.452,60.0,24.0,26.84,30.27,,18.65,26.84,,,30.27,36.45,,,,,,,,,,,,,,,,,,,,116.6481833
953,[72],SiO3/OH = 1.5 60ºC AL/GGBFS = 0.25,34.01,16.62,1.71,34.85,9.11,0.48,0.46,1.55,0.69,0.04,0.0,0.0,0.3,,,560.0,,,,1148.0,668.0,1816.0,2.74,2.74,129.0,23.30%,20.80%,56%,39.0,14.0,0.3,0.302325581,0.9,3.2,0.2,0.0,0.0,0.0,89.271,60.0,24.0,30.65,33.47,,21.72,30.65,,,33.47,42.6,,,,,,,,,,,,,,,,,,,,131.7149833
954,[72],SiO3/OH = 2.5 60ºC AL/GGBFS = 0.25,34.01,16.62,1.71,34.85,9.11,0.48,0.46,1.55,0.69,0.04,0.0,0.0,0.35,,,560.0,,,,1148.0,668.0,1816.0,2.74,2.74,151.0,23.30%,20.80%,56%,45.0,14.0,0.35,0.298013245,0.9,3.2,0.2,0.0,0.0,0.0,104.209,60.0,24.0,27.24,32.76,,24.96,27.24,,,32.76,49.24,,,,,,,,,,,,,,,,,,,,146.0693833
955,[72],SiO3/OH = 0.5 60ºC AL/GGBFS = 0.30,34.01,16.62,1.71,34.85,9.11,0.48,0.46,1.55,0.69,0.04,0.0,0.0,0.25,,,560.0,,,,1148.0,668.0,1816.0,2.74,2.74,82.0,23.30%,20.80%,56%,58.0,14.0,0.25,0.707317073,0.9,3.2,0.1,0.0,0.0,0.0,71.358,60.0,24.0,31.11,35.68,,29.13,31.11,,,35.68,39.87,,,,,,,,,,,,,,,,,,,,135.1705833
956,[72],SiO3/OH = 1.5 60ºC AL/GGBFS = 0.30,34.01,16.62,1.71,34.85,9.11,0.48,0.46,1.55,0.69,0.04,0.0,0.0,0.3,,,560.0,,,,1148.0,668.0,1816.0,2.74,2.74,89.0,23.30%,20.80%,56%,69.0,14.0,0.282142857,0.775280899,0.9,3.2,0.1,0.0,0.0,0.0,80.111,60.0,24.0,33.87,34.42,,30.23,33.87,,,34.42,35.95,,,,,,,,,,,,,,,,,,,,149.4869833
957,[72],SiO3/OH = 2.5 60ºC AL/GGBFS = 0.30,34.01,16.62,1.71,34.85,9.11,0.48,0.46,1.55,0.69,0.04,0.0,0.0,0.35,,,560.0,,,,1148.0,668.0,1816.0,2.74,2.74,115.0,23.30%,20.80%,56%,81.0,14.0,0.35,0.704347826,0.9,3.2,0.2,0.0,0.0,0.0,99.925,60.0,24.0,25.4,29.42,,17.09,25.4,,,29.42,35.9,,,,,,,,,,,,,,,,,,,,171.7157833
958,[72],SiO3/OH = 0.5 60ºC AL/GGBFS = 0.35,34.01,16.62,1.71,34.85,9.11,0.48,0.46,1.55,0.69,0.04,0.0,0.0,0.25,,,560.0,,,,1148.0,668.0,1816.0,2.74,2.74,54.0,23.30%,20.80%,56%,84.0,14.0,0.246428571,1.555555556,0.9,3.2,0.1,0.0,0.0,0.0,67.146,60.0,24.0,24.24,28.88,,21.26,24.24,,,28.88,30.12,,,,,,,,,,,,,,,,,,,,152.9729833
959,[72],SiO3/OH = 1.5 60ºC AL/GGBFS = 0.35,34.01,16.62,1.71,34.85,9.11,0.48,0.46,1.55,0.69,0.04,0.0,0.0,0.3,,,560.0,,,,1148.0,668.0,1816.0,2.74,2.74,64.0,23.30%,20.80%,56%,104.0,14.0,0.3,1.625,0.9,3.2,0.1,0.0,0.0,0.0,81.536,60.0,24.0,26.68,32.02,,24.46,26.68,,,32.02,35.2,,,,,,,,,,,,,,,,,,,,178.0209833
960,[72],SiO3/OH = 2.5 60ºC AL/GGBFS = 0.35,34.01,16.62,1.71,34.85,9.11,0.48,0.46,1.55,0.69,0.04,0.0,0.0,0.35,,,560.0,,,,1148.0,668.0,1816.0,2.74,2.74,75.0,23.30%,20.80%,56%,121.0,14.0,0.35,1.613333333,0.9,3.2,0.2,0.0,0.0,0.0,95.165,60.0,24.0,22.8,24.17,,19.44,22.8,,,24.17,32.64,,,,,,,,,,,,,,,,,,,,200.2117833
961,[72],SiO3/OH = 0.5 80ºC AL/GGBFS = 0.25,34.01,16.62,1.71,34.85,9.11,0.48,0.46,1.55,0.69,0.04,0.0,0.0,0.25,,,560.0,,,,1148.0,668.0,1816.0,2.74,2.74,108.0,23.30%,20.80%,56%,32.0,14.0,0.25,0.296296296,0.9,3.2,0.1,0.0,0.0,0.0,74.452,80.0,24.0,29.75,29.67,,27.06,29.75,,,29.67,32.04,,,,,,,,,,,,,,,,,,,,119.8565167
962,[72],SiO3/OH = 1.5 80ºC AL/GGBFS = 0.25,34.01,16.62,1.71,34.85,9.11,0.48,0.46,1.55,0.69,0.04,0.0,0.0,0.3,,,560.0,,,,1148.0,668.0,1816.0,2.74,2.74,129.0,23.30%,20.80%,56%,39.0,14.0,0.3,0.302325581,0.9,3.2,0.2,0.0,0.0,0.0,89.271,80.0,24.0,33.4,34.61,,31.07,33.4,,,34.61,38.26,,,,,,,,,,,,,,,,,,,,134.9233167
963,[72],SiO3/OH = 2.5 80ºC AL/GGBFS = 0.25,34.01,16.62,1.71,34.85,9.11,0.48,0.46,1.55,0.69,0.04,0.0,0.0,0.35,,,560.0,,,,1148.0,668.0,1816.0,2.74,2.74,151.0,23.30%,20.80%,56%,45.0,14.0,0.35,0.298013245,0.9,3.2,0.2,0.0,0.0,0.0,104.209,80.0,24.0,42.42,44.64,,38.71,42.42,,,44.64,50.11,,,,,,,,,,,,,,,,,,,,149.2777167
964,[72],SiO3/OH = 0.5 80ºC AL/GGBFS = 0.30,34.01,16.62,1.71,34.85,9.11,0.48,0.46,1.55,0.69,0.04,0.0,0.0,0.25,,,560.0,,,,1148.0,668.0,1816.0,2.74,2.74,82.0,23.30%,20.80%,56%,58.0,14.0,0.25,0.707317073,0.9,3.2,0.1,0.0,0.0,0.0,71.358,80.0,24.0,31.33,32.98,,28.1,31.33,,,32.98,51.07,,,,,,,,,,,,,,,,,,,,138.3789167
965,[72],SiO3/OH = 1.5 80ºC AL/GGBFS = 0.30,34.01,16.62,1.71,34.85,9.11,0.48,0.46,1.55,0.69,0.04,0.0,0.0,0.3,,,560.0,,,,1148.0,668.0,1816.0,2.74,2.74,89.0,23.30%,20.80%,56%,69.0,14.0,0.282142857,0.775280899,0.9,3.2,0.1,0.0,0.0,0.0,80.111,80.0,24.0,31.76,41.96,,28.65,31.76,,,41.96,48.8,,,,,,,,,,,,,,,,,,,,152.6953167
966,[72],SiO3/OH = 2.5 80ºC AL/GGBFS = 0.30,34.01,16.62,1.71,34.85,9.11,0.48,0.46,1.55,0.69,0.04,0.0,0.0,0.35,,,560.0,,,,1148.0,668.0,1816.0,2.74,2.74,115.0,23.30%,20.80%,56%,81.0,14.0,0.35,0.704347826,0.9,3.2,0.2,0.0,0.0,0.0,99.925,80.0,24.0,31.64,37.26,,24.95,31.64,,,37.26,42.85,,,,,,,,,,,,,,,,,,,,174.9241167
967,[72],SiO3/OH = 0.5 80ºC AL/GGBFS = 0.35,34.01,16.62,1.71,34.85,9.11,0.48,0.46,1.55,0.69,0.04,0.0,0.0,0.25,,,560.0,,,,1148.0,668.0,1816.0,2.74,2.74,54.0,23.30%,20.80%,56%,84.0,14.0,0.246428571,1.555555556,0.9,3.2,0.1,0.0,0.0,0.0,67.146,80.0,24.0,32.74,37.65,,24.45,32.74,,,37.65,41.24,,,,,,,,,,,,,,,,,,,,156.1813167
968,[72],SiO3/OH = 1.5 80ºC AL/GGBFS = 0.35,34.01,16.62,1.71,34.85,9.11,0.48,0.46,1.55,0.69,0.04,0.0,0.0,0.3,,,560.0,,,,1148.0,668.0,1816.0,2.74,2.74,64.0,23.30%,20.80%,56%,104.0,14.0,0.3,1.625,0.9,3.2,0.1,0.0,0.0,0.0,81.536,80.0,24.0,29.84,39.05,,27.26,29.84,,,39.05,44.71,,,,,,,,,,,,,,,,,,,,181.2293167
969,[72],SiO3/OH = 2.5 80ºC AL/GGBFS = 0.35,34.01,16.62,1.71,34.85,9.11,0.48,0.46,1.55,0.69,0.04,0.0,0.0,0.35,,,560.0,,,,1148.0,668.0,1816.0,2.74,2.74,75.0,23.30%,20.80%,56%,121.0,14.0,0.35,1.613333333,0.9,3.2,0.2,0.0,0.0,0.0,95.165,80.0,24.0,27.65,30.01,,21.09,27.65,,,30.01,39.56,,,,,,,,,,,,,,,,,,,,203.4201167
970,[72],SiO3/OH = 0.5 100ºC AL/GGBFS = 0.25,34.01,16.62,1.71,34.85,9.11,0.48,0.46,1.55,0.69,0.04,0.0,0.0,0.25,,,560.0,,,,1148.0,668.0,1816.0,2.74,2.74,108.0,23.30%,20.80%,56%,32.0,14.0,0.25,0.296296296,0.9,3.2,0.1,0.0,0.0,0.0,74.452,100.0,24.0,27.75,31.24,,25.25,27.75,,,31.24,32.48,,,,,,,,,,,,,,,,,,,,123.06485
971,[72],SiO3/OH = 1.5 100ºC AL/GGBFS = 0.25,34.01,16.62,1.71,34.85,9.11,0.48,0.46,1.55,0.69,0.04,0.0,0.0,0.3,,,560.0,,,,1148.0,668.0,1816.0,2.74,2.74,129.0,23.30%,20.80%,56%,39.0,14.0,0.3,0.302325581,0.9,3.2,0.2,0.0,0.0,0.0,89.271,100.0,24.0,31.11,33.78,,29.74,31.11,,,33.78,34.7,,,,,,,,,,,,,,,,,,,,138.13165
972,[72],SiO3/OH = 2.5 100ºC AL/GGBFS = 0.25,34.01,16.62,1.71,34.85,9.11,0.48,0.46,1.55,0.69,0.04,0.0,0.0,0.35,,,560.0,,,,1148.0,668.0,1816.0,2.74,2.74,151.0,23.30%,20.80%,56%,45.0,14.0,0.35,0.298013245,0.9,3.2,0.2,0.0,0.0,0.0,104.209,100.0,24.0,35.81,35.9,,31.67,35.81,,,35.9,42.0,,,,,,,,,,,,,,,,,,,,152.48605
973,[72],SiO3/OH = 0.5 100ºC AL/GGBFS = 0.30,34.01,16.62,1.71,34.85,9.11,0.48,0.46,1.55,0.69,0.04,0.0,0.0,0.25,,,560.0,,,,1148.0,668.0,1816.0,2.74,2.74,82.0,23.30%,20.80%,56%,58.0,14.0,0.25,0.707317073,0.9,3.2,0.1,0.0,0.0,0.0,71.358,100.0,24.0,30.21,34.44,,27.03,30.21,,,34.44,41.65,,,,,,,,,,,,,,,,,,,,141.58725
974,[72],SiO3/OH = 1.5 100ºC AL/GGBFS = 0.30,34.01,16.62,1.71,34.85,9.11,0.48,0.46,1.55,0.69,0.04,0.0,0.0,0.3,,,560.0,,,,1148.0,668.0,1816.0,2.74,2.74,89.0,23.30%,20.80%,56%,69.0,14.0,0.282142857,0.775280899,0.9,3.2,0.1,0.0,0.0,0.0,80.111,100.0,24.0,29.99,37.64,,28.21,29.99,,,37.64,42.26,,,,,,,,,,,,,,,,,,,,155.90365
975,[72],SiO3/OH = 2.5 100ºC AL/GGBFS = 0.30,34.01,16.62,1.71,34.85,9.11,0.48,0.46,1.55,0.69,0.04,0.0,0.0,0.35,,,560.0,,,,1148.0,668.0,1816.0,2.74,2.74,115.0,23.30%,20.80%,56%,81.0,14.0,0.35,0.704347826,0.9,3.2,0.2,0.0,0.0,0.0,99.925,100.0,24.0,29.9,35.78,,25.02,29.9,,,35.78,40.86,,,,,,,,,,,,,,,,,,,,178.13245
976,[72],SiO3/OH = 0.5 100ºC AL/GGBFS = 0.35,34.01,16.62,1.71,34.85,9.11,0.48,0.46,1.55,0.69,0.04,0.0,0.0,0.25,,,560.0,,,,1148.0,668.0,1816.0,2.74,2.74,54.0,23.30%,20.80%,56%,84.0,14.0,0.246428571,1.555555556,0.9,3.2,0.1,0.0,0.0,0.0,67.146,100.0,24.0,30.26,32.64,,21.75,30.26,,,32.64,40.98,,,,,,,,,,,,,,,,,,,,159.38965
977,[72],SiO3/OH = 1.5 100ºC AL/GGBFS = 0.35,34.01,16.62,1.71,34.85,9.11,0.48,0.46,1.55,0.69,0.04,0.0,0.0,0.3,,,560.0,,,,1148.0,668.0,1816.0,2.74,2.74,64.0,23.30%,20.80%,56%,104.0,14.0,0.3,1.625,0.9,3.2,0.1,0.0,0.0,0.0,81.536,100.0,24.0,28.82,34.97,,23.44,28.82,,,34.97,41.05,,,,,,,,,,,,,,,,,,,,184.43765
978,[72],SiO3/OH = 2.5 100ºC AL/GGBFS = 0.35,34.01,16.62,1.71,34.85,9.11,0.48,0.46,1.55,0.69,0.04,0.0,0.0,0.35,,,560.0,,,,1148.0,668.0,1816.0,2.74,2.74,75.0,23.30%,20.80%,56%,121.0,14.0,0.35,1.613333333,0.9,3.2,0.2,0.0,0.0,0.0,95.165,100.0,24.0,22.25,29.46,,18.95,22.25,,,29.46,31.84,,,,,,,,,,,,,,,,,,,,206.62845
979,[73],G125,29.945,10.0725,3.005,46.1775,2.035,0.2375,0.8025,2.2325,0.46,0.135,0.0,0.0,0.0,225.0,75.0,,,,,1193.02,795.35,1988.37,,,29.46,16.27%,34.64%,49%,11.786,10.0,0.137486667,0.400067889,2.1,6.6,0.5,125.19,0.0,0.0,146.723514,100.0,40.0,25.693423,29.616083,,,25.693423,,,29.616083,,,,,,,,,,,,,,,,,,,,,266.602852
980,[73],G150,40.58,15.835,3.73,31.275,1.69,0.185,0.745,1.505,0.92,0.27,0.0,0.0,0.0,150.0,150.0,,,,,1171.48,780.99,1952.47,,,58.93,16.27%,34.64%,49%,23.57,10.0,0.275,0.399966061,2.1,6.5,0.5,100.38,0.0,0.0,143.450737,100.0,40.0,31.0870805,35.2058735,,,31.0870805,,,35.2058735,,,,,,,,,,,,,,,,,,,,,223.366276
981,[73],G175,51.215,21.5975,4.455,16.3725,1.345,0.1325,0.6875,0.7775,1.38,0.405,0.0,0.0,0.0,75.0,225.0,,,,,1149.96,766.64,1916.6,,,88.39,16.27%,34.64%,49%,35.36,10.0,0.4125,0.400045254,2.1,6.4,0.5,75.57,0.0,0.0,140.176651,100.0,40.0,30.3025485,33.8329425,,,30.3025485,,,33.8329425,,,,,,,,,,,,,,,,,,,,,180.13084
982,[73],G1100,57.9,31.11,5.07,1.29,0.97,0.09,1.0,0.05,0.0,0.0,0.0,0.0,0.0,0.0,300.0,,,,,1128.44,752.29,1880.73,,,117.86,16.27%,34.64%,49%,47.14,10.0,0.55,0.399966061,2.1,6.3,0.5,50.76,0.0,0.0,136.901474,100.0,40.0,28.439285,31.38128,,,28.439285,,,31.38128,,,,,,,,,,,,,,,,,,,,,136.891344
983,[73],G225,29.945,10.0725,3.005,46.1775,2.035,0.2375,0.8025,2.2325,0.46,0.135,0.0,0.0,0.0,225.0,75.0,,,,,1193.58,795.73,1989.31,,,24.1,16.27%,34.64%,49%,9.64,10.0,0.112466667,0.4,2.1,6.6,0.5,129.7,0.0,0.0,147.31469,100.0,40.0,22.0649625,25.49729,,,22.0649625,,,25.49729,,,,,,,,,,,,,,,,,,,,,263.033928
984,[73],G250,40.58,15.835,3.73,31.275,1.69,0.185,0.745,1.505,0.92,0.27,0.0,0.0,0.0,150.0,150.0,,,,,1172.64,781.76,1954.4,,,48.21,16.27%,34.64%,49%,19.29,10.0,0.225,0.400124456,2.1,6.5,0.5,109.4,0.0,0.0,144.640289,100.0,40.0,26.085689,29.616083,,,26.085689,,,29.616083,,,,,,,,,,,,,,,,,,,,,216.23786
985,[73],G275,51.215,21.5975,4.455,16.3725,1.345,0.1325,0.6875,0.7775,1.38,0.405,0.0,0.0,0.0,75.0,225.0,,,,,1151.7,767.79,1919.49,,,72.32,16.27%,34.64%,49%,28.93,10.0,0.3375,0.400027655,2.1,6.4,0.5,89.11,0.0,0.0,141.969888,100.0,40.0,25.3992235,28.5373515,,,25.3992235,,,28.5373515,,,,,,,,,,,,,,,,,,,,,169.434132
986,[73],G2100,57.9,31.11,5.07,1.29,0.97,0.09,1.0,0.05,0.0,0.0,0.0,0.0,0.0,0.0,300.0,,,,,1130.74,753.83,1884.57,,,96.43,16.27%,34.64%,49%,38.57,10.0,0.45,0.39997926,2.1,6.3,0.5,68.81,0.0,0.0,139.289487,100.0,40.0,23.928226,26.3798885,,,23.928226,,,26.3798885,,,,,,,,,,,,,,,,,,,,,122.630356
987,[73],G325,29.945,10.0725,3.005,46.1775,2.035,0.2375,0.8025,2.2325,0.46,0.135,0.0,0.0,0.0,262.5,87.5,,,,,1123.66,749.11,1872.77,,,34.38,16.27%,34.64%,49%,13.75,10.0,0.137514286,0.399941827,2.1,5.4,0.5,146.06,0.0,0.0,171.187142,100.0,40.0,30.400615,35.0097405,,,30.400615,,,35.0097405,,,,,,,,,,,,,,,,,,,,,300.873596
988,[73],G350,40.58,15.835,3.73,31.275,1.69,0.185,0.745,1.505,0.92,0.27,0.0,0.0,0.0,175.0,175.0,,,,,1098.54,732.36,1830.9,,,68.75,16.27%,34.64%,49%,27.5,10.0,0.275,0.4,2.1,5.2,0.5,117.11,0.0,0.0,167.359375,100.0,40.0,32.8522775,37.1672035,,,32.8522775,,,37.1672035,,,,,,,,,,,,,,,,,,,,,250.42832
989,[73],G375,51.215,21.5975,4.455,16.3725,1.345,0.1325,0.6875,0.7775,1.38,0.405,0.0,0.0,0.0,87.5,262.5,,,,,1073.42,715.62,1789.04,,,103.13,16.27%,34.64%,49%,41.25,10.0,0.412514286,0.399980607,2.1,5.1,0.5,88.17,0.0,0.0,163.546517,100.0,40.0,32.8522775,36.284605,,,32.8522775,,,36.284605,,,,,,,,,,,,,,,,,,,,,199.986692
990,[73],G3100,57.9,31.11,5.07,1.29,0.97,0.09,1.0,0.05,0.0,0.0,0.0,0.0,0.0,0.0,350.0,,,,,1048.3,698.87,1747.17,,,137.5,16.27%,34.64%,49%,55.0,10.0,0.55,0.4,2.1,5.0,0.5,59.23,0.0,0.0,159.72875,100.0,40.0,32.361945,35.500073,,,32.361945,,,35.500073,,,,,,,,,,,,,,,,,,,,,149.541416
991,[73],G425,29.945,10.0725,3.005,46.1775,2.035,0.2375,0.8025,2.2325,0.46,0.135,0.0,0.0,0.0,262.5,87.5,,,,,1124.337,749.56,1873.897,,,28.13,16.27%,34.64%,49%,11.25,10.0,0.112514286,0.399928902,2.1,5.4,0.5,151.32,0.0,0.0,171.879017,100.0,40.0,25.693423,29.616083,,,25.693423,,,29.616083,,,,,,,,,,,,,,,,,,,,,296.7140056
992,[73],G450,40.58,15.835,3.73,31.275,1.69,0.185,0.745,1.505,0.92,0.27,0.0,0.0,0.0,175.0,175.0,,,,,1099.9,733.26,1833.16,,,56.25,16.27%,34.64%,49%,22.5,10.0,0.225,0.4,2.1,5.2,0.5,127.64,0.0,0.0,168.753125,100.0,40.0,28.5373515,32.2638785,,,28.5373515,,,32.2638785,,,,,,,,,,,,,,,,,,,,,242.109168
993,[73],G475,51.215,21.5975,4.455,16.3725,1.345,0.1325,0.6875,0.7775,1.38,0.405,0.0,0.0,0.0,87.5,262.5,,,,,1075.44,716.97,1792.41,,,84.38,16.27%,34.64%,49%,33.75,10.0,0.337514286,0.399976298,2.1,5.1,0.5,103.96,0.0,0.0,165.632142,100.0,40.0,27.5566865,30.400615,,,27.5566865,,,30.400615,,,,,,,,,,,,,,,,,,,,,187.507868
994,[73],G4100,57.9,31.11,5.07,1.29,0.97,0.09,1.0,0.05,0.0,0.0,0.0,0.0,0.0,0.0,350.0,,,,,1051.0,700.67,1751.67,,,112.5,16.27%,34.64%,49%,45.0,10.0,0.45,0.4,2.1,5.0,0.5,80.28,0.0,0.0,162.50625,100.0,40.0,27.1644205,29.812216,,,27.1644205,,,29.812216,,,,,,,,,,,,,,,,,,,,,132.903016
1009,[76],GP 60ºC,31.25,14.06,2.8,33.75,7.03,0.0,0.0,0.0,0.0,0.0,0.0,0.0,0.0,,,394.0,,,,1201.0,647.0,1848.0,2.87,2.6,113.0,14.70%,29.40%,56%,45.0,8.0,0.401015228,0.398230088,2.0,4.7,0.4,59.0,0.015,5.91,156.313,60.0,24.0,66.5,69.28,,60.9,66.5,,,69.28,,,,,,,,,,,,,,,,,,,,,123.6974222
1010,[76],GPR1 60ºC,37.45733503,12.72370558,2.565406091,30.46370558,6.373730964,0.0,0.0,0.0,0.0,0.0,0.0,0.0,0.0,,,355.0,,,39.0,1201.0,647.0,1848.0,2.87,2.6,113.0,14.70%,29.40%,56%,45.0,8.0,0.401015228,0.398230088,2.0,4.7,0.4,59.0,0.015,5.91,156.313,60.0,24.0,67.6,70.72,,62.3,67.6,,,70.72,,,,,,,,,,,,,,,,,,,,,121.6694222
1011,[76],GPR2 60ºC,43.82383249,11.35314721,2.324796954,27.09314721,5.700634518,0.0,0.0,0.0,0.0,0.0,0.0,0.0,0.0,,,315.0,,,79.0,1201.0,647.0,1848.0,2.87,2.6,113.0,14.70%,29.40%,56%,45.0,8.0,0.401015228,0.398230088,2.0,4.7,0.4,59.0,0.015,5.91,156.313,60.0,24.0,46.32,51.46,,44.72,46.32,,,51.46,,,,,,,,,,,,,,,,,,,,,119.5894222
1012,[76],GPR3 60ºC,50.03116751,10.01685279,2.090203046,23.80685279,5.044365482,0.0,0.0,0.0,0.0,0.0,0.0,0.0,0.0,,,276.0,,,118.0,1201.0,647.0,1848.0,2.87,2.6,113.0,14.70%,29.40%,56%,45.0,8.0,0.401015228,0.398230088,2.0,4.7,0.4,59.0,0.015,5.91,156.313,60.0,24.0,20.48,24.52,,19.24,20.48,,,24.52,,,,,,,,,,,,,,,,,,,,,117.5614222
1013,[76],GP 90ºC,31.25,14.06,2.8,33.75,7.03,0.0,0.0,0.0,0.0,0.0,0.0,0.0,0.0,,,394.0,,,,1201.0,647.0,1848.0,2.87,2.6,113.0,14.70%,29.40%,56%,45.0,8.0,0.401015228,0.398230088,2.0,4.7,0.4,59.0,0.015,5.91,156.313,90.0,24.0,66.19,71.63,,63.04,66.19,,,71.63,,,,,,,,,,,,,,,,,,,,,136.5307556
1014,[76],GPR1 90ºC,37.45733503,12.72370558,2.565406091,30.46370558,6.373730964,0.0,0.0,0.0,0.0,0.0,0.0,0.0,0.0,,,355.0,,,39.0,1201.0,647.0,1848.0,2.87,2.6,113.0,14.70%,29.40%,56%,45.0,8.0,0.401015228,0.398230088,2.0,4.7,0.4,59.0,0.015,5.91,156.313,90.0,24.0,67.45,72.34,,64.53,67.45,,,72.34,,,,,,,,,,,,,,,,,,,,,134.5027556
1015,[76],GPR2 90ºC,43.82383249,11.35314721,2.324796954,27.09314721,5.700634518,0.0,0.0,0.0,0.0,0.0,0.0,0.0,0.0,,,315.0,,,79.0,1201.0,647.0,1848.0,2.87,2.6,113.0,14.70%,29.40%,56%,45.0,8.0,0.401015228,0.398230088,2.0,4.7,0.4,59.0,0.015,5.91,156.313,90.0,24.0,47.2,52.66,,42.7,47.2,,,52.66,,,,,,,,,,,,,,,,,,,,,132.4227556
1016,[76],GPR3 90ºC,50.03116751,10.01685279,2.090203046,23.80685279,5.044365482,0.0,0.0,0.0,0.0,0.0,0.0,0.0,0.0,,,276.0,,,118.0,1201.0,647.0,1848.0,2.87,2.6,113.0,14.70%,29.40%,56%,45.0,8.0,0.401015228,0.398230088,2.0,4.7,0.4,59.0,0.015,5.91,156.313,90.0,24.0,12.9,16.1,,10.4,12.9,,,16.1,,,,,,,,,,,,,,,,,,,,,130.3947556
1017,[76],GP 25ºC,31.25,14.06,2.8,33.75,7.03,0.0,0.0,0.0,0.0,0.0,0.0,0.0,0.0,,,394.0,,,,1201.0,647.0,1848.0,2.87,2.6,113.0,14.70%,29.40%,56%,45.0,8.0,0.401015228,0.398230088,2.0,4.7,0.4,59.0,0.015,5.91,156.313,25.0,24.0,47.16,52.79,,44.67,47.16,,,52.79,,55.0,,,,,,,,,,,,,,,,,,,108.7252
1018,[76],GPR1 25ºC,37.45733503,12.72370558,2.565406091,30.46370558,6.373730964,0.0,0.0,0.0,0.0,0.0,0.0,0.0,0.0,,,355.0,,,39.0,1201.0,647.0,1848.0,2.87,2.6,113.0,14.70%,29.40%,56%,45.0,8.0,0.401015228,0.398230088,2.0,4.7,0.4,59.0,0.015,5.91,156.313,25.0,24.0,44.25,48.44,,42.38,44.25,,,48.44,,50.0,,,,,,,,,,,,,,,,,,,106.6972
1019,[76],GPR2 25ºC,43.82383249,11.35314721,2.324796954,27.09314721,5.700634518,0.0,0.0,0.0,0.0,0.0,0.0,0.0,0.0,,,315.0,,,79.0,1201.0,647.0,1848.0,2.87,2.6,113.0,14.70%,29.40%,56%,45.0,8.0,0.401015228,0.398230088,2.0,4.7,0.4,59.0,0.015,5.91,156.313,25.0,24.0,14.73,18.67,,12.89,14.73,,,18.67,,19.0,,,,,,,,,,,,,,,,,,,104.6172
1020,[76],GPR3 25ºC,50.03116751,10.01685279,2.090203046,23.80685279,5.044365482,0.0,0.0,0.0,0.0,0.0,0.0,0.0,0.0,,,276.0,,,118.0,1201.0,647.0,1848.0,2.87,2.6,113.0,14.70%,29.40%,56%,45.0,8.0,0.401015228,0.398230088,2.0,4.7,0.4,59.0,0.015,5.91,156.313,25.0,24.0,11.33,15.11,,9.41,11.33,,,15.11,,16.0,,,,,,,,,,,,,,,,,,,102.5892
1021,[77],C1,39.80645914,17.99521401,5.627159533,18.86428016,3.578365759,0.954124514,2.823540856,1.244669261,0.89770428,0.101867704,0.052023346,0.234357977,3.101089494,,308.0,206.0,,,,935.0,615.0,1550.0,2.77,2.69,121.0,12.80%,25.50%,62%,99.0,10.0,0.428015564,0.818181818,2.0,3.0,0.4,75.0,0.0,0.0,209.057,25.0,24.0,41.8,61.8,12.2,,41.8,,,61.8,,,,,,,,,,,,,,,,,,,280.0,,138.778
1022,[77],C3,39.82,18.004,5.634,18.832,3.574,0.954,2.826,1.244,0.898,0.102,0.052,0.234,3.102,,270.0,180.0,,,,1030.0,670.0,1700.0,2.77,2.69,106.0,12.80%,25.50%,62%,87.0,10.0,0.428888889,0.820754717,2.0,3.8,0.4,65.0,0.0,0.0,182.602,25.0,24.0,49.0,70.4,14.6,,49.0,,,70.4,,,,,,,,,,,,,,,,,,,280.0,,123.402
1023,[77],C4,39.82,18.004,5.634,18.832,3.574,0.954,2.826,1.244,0.898,0.102,0.052,0.234,3.102,,240.0,160.0,,,,1110.0,720.0,1830.0,2.77,2.69,94.0,12.80%,25.50%,62%,77.0,10.0,0.4275,0.819148936,2.0,4.6,0.4,55.0,0.0,0.0,159.198,25.0,24.0,44.9,69.1,8.2,,44.9,,,69.1,,,,,,,,,,,,,,,,,,,220.0,,110.886
1025,[77],C6,39.82,18.004,5.634,18.832,3.574,0.954,2.826,1.244,0.898,0.102,0.052,0.234,3.102,,210.0,140.0,,,,1155.0,750.0,1905.0,2.77,2.69,82.0,12.80%,25.50%,62%,68.0,10.0,0.428571429,0.829268293,2.0,5.4,0.4,60.0,0.0,0.0,151.394,25.0,24.0,38.5,60.4,4.0,,38.5,,,60.4,,,,,,,,,,,,,,,,,,,35.0,,98.872
1026,[77],C7,39.82,18.004,5.634,18.832,3.574,0.954,2.826,1.244,0.898,0.102,0.052,0.234,3.102,,240.0,160.0,,,,1070.0,710.0,1780.0,2.77,2.69,94.0,12.80%,25.50%,62%,77.0,10.0,0.4275,0.819148936,2.0,4.5,0.4,70.0,0.0,0.0,174.198,25.0,24.0,42.3,66.7,14.7,,42.3,,,66.7,,,,,,,,,,,,,,,,,,,260.0,,110.646
1027,[77],C8,39.82,18.004,5.634,18.832,3.574,0.954,2.826,1.244,0.898,0.102,0.052,0.234,3.102,,270.0,180.0,,,,1050.0,690.0,1740.0,2.77,2.69,106.0,12.80%,25.50%,62%,87.0,10.0,0.428888889,0.820754717,2.0,3.9,0.4,50.0,0.0,0.0,167.602,25.0,24.0,47.0,72.3,15.3,,47.0,,,72.3,,,,,,,,,,,,,,,,,,,190.0,,123.594
1028,[77],C10,39.82,18.004,5.634,18.832,3.574,0.954,2.826,1.244,0.898,0.102,0.052,0.234,3.102,,210.0,140.0,,,,1120.0,730.0,1850.0,2.77,2.69,83.0,12.80%,25.50%,62%,67.0,10.0,0.428571429,0.807228916,2.0,5.3,0.5,80.0,0.0,0.0,171.411,25.0,24.0,33.2,56.1,3.4,,33.2,,,56.1,,,,,,,,,,,,,,,,,,,155.0,,98.202
1029,[77],C12,39.82874372,18.00967337,5.638417085,18.81115578,3.571180905,0.953919598,2.82758794,1.243567839,0.898190955,0.102085427,0.051984925,0.233768844,3.10258794,,239.0,159.0,,,,1111.0,721.0,1832.0,2.77,2.69,94.0,12.80%,25.50%,62%,77.0,10.0,0.429648241,0.819148936,2.0,4.6,0.4,52.0,0.0,0.0,156.198,25.0,24.0,40.1,60.6,12.6,,40.1,,,60.6,,,,,,,,,,,,,,,,,,,180.0,,110.8396
1030,[77],C13,39.82908616,18.00989556,5.638590078,18.81033943,3.571070496,0.953916449,2.827650131,1.243550914,0.898198433,0.102088773,0.051984334,0.233759791,3.102610966,,230.0,153.0,,,,1111.0,721.0,1832.0,2.77,2.69,90.0,12.80%,25.50%,62%,74.0,10.0,0.428198433,0.822222222,2.0,4.8,0.4,63.0,0.0,0.0,162.93,25.0,24.0,36.9,58.6,7.9,,36.9,,,58.6,,,,,,,,,,,,,,,,,,,215.0,,106.7536
1031,[77],C14,39.82920635,18.00997354,5.638650794,18.81005291,3.571031746,0.953915344,2.827671958,1.243544974,0.898201058,0.102089947,0.051984127,0.233756614,3.102619048,,227.0,151.0,,,,1111.0,721.0,1832.0,2.77,2.69,89.0,12.80%,25.50%,62%,73.0,10.0,0.428571429,0.820224719,2.0,4.8,0.4,66.0,0.0,0.0,164.713,25.0,24.0,38.4,60.9,8.7,,38.4,,,60.9,,,,,,,,,,,,,,,,,,,230.0,,105.5116
1032,[77],C15,39.82958678,18.01022039,5.638842975,18.80914601,3.570909091,0.953911846,2.827741047,1.243526171,0.898209366,0.102093664,0.051983471,0.233746556,3.102644628,,218.0,145.0,,,,1111.0,721.0,1832.0,2.77,2.69,86.0,12.80%,25.50%,62%,70.0,10.0,0.429752066,0.813953488,2.0,5.0,0.5,76.0,0.0,0.0,171.062,25.0,24.0,33.3,51.2,11.6,,33.3,,,51.2,,,,,,,,,,,,,,,,,,,200.0,,101.7856
1033,[77],C16,39.82,18.004,5.634,18.832,3.574,0.954,2.826,1.244,0.898,0.102,0.052,0.234,3.102,,219.0,146.0,,,,1145.0,742.0,1887.0,2.77,2.69,86.0,12.80%,25.50%,62%,70.0,10.0,0.42739726,0.813953488,2.0,5.2,0.4,56.0,0.0,0.0,151.062,25.0,24.0,41.1,58.4,10.7,,41.1,,,58.4,,,,,,,,,,,,,,,,,,,15.0,,102.1056
1034,[77],C17,39.82,18.004,5.634,18.832,3.574,0.954,2.826,1.244,0.898,0.102,0.052,0.234,3.102,,216.0,144.0,,,,1145.0,742.0,1887.0,2.77,2.69,85.0,12.80%,25.50%,62%,69.0,10.0,0.427777778,0.811764706,2.0,5.2,0.4,59.0,0.0,0.0,152.845,25.0,24.0,41.6,56.1,9.5,,41.6,,,56.1,,,,,,,,,,,,,,,,,,,95.0,,100.8636
1035,[77],C18,39.82,18.004,5.634,18.832,3.574,0.954,2.826,1.244,0.898,0.102,0.052,0.234,3.102,,213.0,142.0,,,,1145.0,742.0,1887.0,2.77,2.69,84.0,12.80%,25.50%,62%,69.0,10.0,0.430985915,0.821428571,2.0,5.3,0.4,62.0,0.0,0.0,155.228,25.0,24.0,37.4,56.3,9.8,,37.4,,,56.3,,,,,,,,,,,,,,,,,,,150.0,,100.3876
1036,[77],C19,39.83,18.01048851,5.639051724,18.80816092,3.570775862,0.953908046,2.827816092,1.243505747,0.898218391,0.102097701,0.051982759,0.233735632,3.102672414,,209.0,139.0,,,,1160.0,753.0,1913.0,2.77,2.69,82.0,12.80%,25.50%,62%,67.0,10.0,0.42816092,0.817073171,2.0,5.5,0.4,57.0,0.0,0.0,147.794,25.0,24.0,39.8,56.8,12.8,,39.8,,,56.8,,,,,,,,,,,,,,,,,,,55.0,,98.0884
1037,[77],C20,39.79946903,17.99067847,5.623628319,18.88094395,3.580619469,0.954188791,2.822271386,1.245014749,0.897551622,0.10179941,0.052035398,0.234542773,3.100619469,,203.0,136.0,,,,1160.0,753.0,1913.0,2.77,2.69,80.0,12.80%,25.50%,62%,65.0,10.0,0.427728614,0.8125,2.0,5.6,0.4,63.0,0.0,0.0,151.36,25.0,24.0,37.0,55.6,9.3,,37.0,,,55.6,,,,,,,,,,,,,,,,,,,100.0,,95.6564
1038,[77],C21,39.82,18.004,5.634,18.832,3.574,0.954,2.826,1.244,0.898,0.102,0.052,0.234,3.102,,198.0,132.0,,,,1160.0,753.0,1913.0,2.77,2.69,78.0,12.80%,25.50%,62%,64.0,10.0,0.43030303,0.820512821,2.0,5.8,0.5,69.0,0.0,0.0,155.526,25.0,24.0,22.3,36.2,1.3,,22.3,,,36.2,,,,,,,,,,,,,,,,,,,220.0,,93.9424
1043,[79],TM1,32.4,14.96,0.83,40.7,5.99,0.42,0.29,2.74,0.84,0.38,0.0,0.4,0.0,,,400.0,,,,1208.0,650.0,1858.0,,,84.0,14.70%,29.40%,56%,56.0,10.0,0.35,0.666666667,2.0,4.6,0.4,48.0,0.05,20.0,140.556,25.0,24.0,32.712,37.4,,,,,,,,,,,,,,,,40.89,,,,46.75,,,,,,,140.4544
1044,[79],TM2,32.4,14.96,0.83,40.7,5.99,0.42,0.29,2.74,0.84,0.38,0.0,0.4,0.0,,,400.0,,,,1182.0,636.0,1818.0,,,120.0,14.70%,29.40%,56%,60.0,12.0,0.45,0.5,2.0,4.5,0.4,48.0,0.05,20.0,158.28,25.0,24.0,30.776,31.184,,,,,,,,,,,,,,,,38.47,,,,38.98,,,,,,,165.4784
1045,[79],TM3,32.4,14.96,0.83,40.7,5.99,0.42,0.29,2.74,0.84,0.38,0.0,0.4,0.0,,,400.0,,,,1156.0,622.0,1778.0,,,157.0,14.70%,29.40%,56%,63.0,14.0,0.55,0.401273885,2.0,4.4,0.4,48.0,0.05,20.0,175.483,25.0,24.0,29.552,34.04,,,,,,,,,,,,,,,,36.94,,,,42.55,,,,,,,191.0156
1046,[79],TM4,32.4,14.96,0.83,40.7,5.99,0.42,0.29,2.74,0.84,0.38,0.0,0.4,0.0,,,450.0,,,,1161.0,625.0,1786.0,,,105.0,14.70%,29.40%,56%,53.0,14.0,0.351111111,0.504761905,2.0,4.0,0.3,54.0,0.05,22.5,149.515,25.0,24.0,44.84,48.92,,,,,,,,,,,,,,,,56.05,,,,61.15,,,,,180.0,,168.91
