Repository: zcesclc/GP-and-ML-models-new

File: df_clean.csv (part 4 of 5)
al aggregates (kg in 1m3 mix),Coarse Agg density (kg/m3),Fine Agg density (kg/m3),Total Na2SiO3 (kg in 1m3 of mix),Na2O (l),SiO2 (l),H2O,Total NaOH (kg in 1m3 mix),Concentration (M) NaOH,AL/B,SH/SS,Ms,Ag/B,W/B,Additional water (kg in 1m3 mix),Sp/B,Superplasticizer (kg in 1m3 mix),Total water (in solutions + additional) (kg in 1m3 mix),Initial curing temp (C),Final curing temp (C),7d CS,28d CS,1-d Cubic compressive strength (MPa),3-d Cubic compressive strength (MPa),7-d Cubic compressive strength (MPa),14-d Cubic compressive strength (MPa) ,21-d Cubic compressive strength (MPa),28-d Cubic compressive strength (MPa),56-d Cubic compressive strength (MPa),90-d Cubic compressive strength (MPa) ,180-d Cubic compressive strength (MPa),365-d Cubic compressive strength (MPa) ,1-d Cylindrical compressive strength (MPa),2-d Cylindrical compressive strength (MPa),3-d Cylindrical compressive strength (MPa),4-d Cylindrical compressive strength (MPa),5-d Cylindrical compressive strength (MPa),7-d Cylindrical compressive strength (MPa),12-d Cylindrical compressive strength (MPa),14-d Cylindrical compressive strength (MPa),21-d Cylindrical compressive strength (MPa),28-d Cylindrical compressive strength (MPa),56-d Cylindrical compressive strength (MPa) ,90-d Cylindrical compressive strength (MPa),180-d Cylindrical compressive strength (MPa) ,365-d Cylindrical compressive strength (MPa),Slump (mm),flowtable,"CO2 footprint
(kg emision per 1m3 of samples produced and cured)
[108] and [109] used"
1047,[79],TM5,32.4,14.96,0.83,40.7,5.99,0.42,0.29,2.74,0.84,0.38,0.0,0.4,0.0,,,450.0,,,,1132.0,609.0,1741.0,,,145.0,14.70%,29.40%,56%,58.0,10.0,0.451111111,0.4,2.0,3.9,0.4,54.0,0.05,22.5,183.355,25.0,24.0,33.12,43.392,,,,,,,,,,,,,,,,41.4,,,,54.24,,,,,,,170.6848
1048,[79],TM6,32.4,14.96,0.83,40.7,5.99,0.42,0.29,2.74,0.84,0.38,0.0,0.4,0.0,,,450.0,,,,1102.0,594.0,1696.0,,,149.0,14.70%,29.40%,56%,99.0,12.0,0.551111111,0.66442953,2.0,3.8,0.4,54.0,0.05,22.5,202.271,25.0,24.0,28.024,29.856,,,,,,,,,,,,,,,,35.03,,,,37.32,,,,,,,218.4816
1049,[79],TM7,32.4,14.96,0.83,40.7,5.99,0.42,0.29,2.74,0.84,0.38,0.0,0.4,0.0,,,500.0,,,,1115.0,600.0,1715.0,,,125.0,14.70%,29.40%,56%,50.0,12.0,0.35,0.4,2.0,3.4,0.3,60.0,0.05,25.0,170.875,25.0,24.0,41.784,47.6,,,,,,,,,,,,,,,,52.23,,,,59.5,,,,,,,172.192
1050,[79],TM8,32.4,14.96,0.83,40.7,5.99,0.42,0.29,2.74,0.84,0.38,0.0,0.4,0.0,,,500.0,,,,1082.0,583.0,1665.0,,,135.0,14.70%,29.40%,56%,90.0,14.0,0.45,0.666666667,2.0,3.3,0.4,60.0,0.05,25.0,190.065,25.0,24.0,32.104,34.344,,,,,,,,,,,,,,,,40.13,,,,42.93,,,,,,,226.108
1051,[79],TM9,32.4,14.96,0.83,40.7,5.99,0.42,0.29,2.74,0.84,0.38,0.0,0.4,0.0,,,500.0,,,,1050.0,565.0,1615.0,,,183.0,14.70%,29.40%,56%,92.0,10.0,0.55,0.50273224,2.0,3.2,0.5,60.0,0.05,25.0,232.497,25.0,24.0,26.088,27.52,,,,,,,,,,,,,,,,32.61,,,,34.4,,,,,,,217.104
1190,[83],F100C0,53.59,28.46,8.71,4.23,1.84,0.58,1.63,0.96,0.0,0.0,0.0,0.0,0.0,,310.0,,,,,1204.0,649.0,1853.0,2.65,2.64,122.0,16.20%,34.72%,49%,48.85714286,10.0,0.551152074,0.400468384,2.1,6.0,0.3,0.0,0.02,6.2,92.982,80.0,24.0,43.3884,44.876,,41.405,43.3884,,,44.876,,45.6198,,,,,,,,,,,,,,,,,80.0,,138.4266381
1191,[83],F95C05,52.091,27.3215,8.4275,7.1565,1.797,0.565,1.5865,0.912,0.0,0.0,0.0,0.0,0.0,15.5,294.5,,,,,1204.0,649.0,1853.0,2.65,2.64,122.0,16.20%,34.72%,49%,48.85714286,10.0,0.551152074,0.400468384,2.1,6.0,0.3,0.0,0.02,6.2,92.982,80.0,24.0,44.876,47.8512,,44.6281,44.876,,,47.8512,,50.0826,,,,,,,,,,,,,,,,,74.0,,151.3846381
1192,[83],F90C10,50.592,26.183,8.145,10.083,1.754,0.55,1.543,0.864,0.0,0.0,0.0,0.0,0.0,31.0,279.0,,,,,1204.0,649.0,1853.0,2.65,2.64,122.0,16.20%,34.72%,49%,48.85714286,10.0,0.551152074,0.400468384,2.1,6.0,0.3,0.0,0.02,6.2,92.982,80.0,24.0,52.562,55.0413,,50.8264,52.562,,,55.0413,,58.0165,,,,,,,,,,,,,,,,,65.0,,164.3426381
1193,[83],F85C15,49.093,25.0445,7.8625,13.0095,1.711,0.535,1.4995,0.816,0.0,0.0,0.0,0.0,0.0,46.5,263.5,,,,,1204.0,649.0,1853.0,2.65,2.64,122.0,16.20%,34.72%,49%,48.85714286,10.0,0.551152074,0.400468384,2.1,6.0,0.3,0.0,0.02,6.2,92.982,80.0,24.0,58.5124,60.4959,,57.7686,58.5124,,,60.4959,,61.7355,,,,,,,,,,,,,,,,,59.0,,177.3006381
1194,[83],F80C20,47.594,23.906,7.58,15.936,1.668,0.52,1.456,0.768,0.0,0.0,0.0,0.0,0.0,62.0,248.0,,,,,1204.0,649.0,1853.0,2.65,2.64,122.0,16.20%,34.72%,49%,48.85714286,10.0,0.551152074,0.400468384,2.1,6.0,0.3,0.0,0.02,6.2,92.982,80.0,24.0,64.2149,64.7107,,63.2231,64.2149,,,64.7107,,65.7025,,,,,,,,,,,,,,,,,55.0,,190.2586381
1195,[83],F75C25,46.095,22.7675,7.2975,18.8625,1.625,0.505,1.4125,0.72,0.0,0.0,0.0,0.0,0.0,77.5,232.5,,,,,1204.0,649.0,1853.0,2.65,2.64,122.0,16.20%,34.72%,49%,48.85714286,10.0,0.551152074,0.400468384,2.1,6.0,0.3,0.0,0.02,6.2,92.982,80.0,24.0,62.4793,63.719,,61.4876,62.4793,,,63.719,,64.4628,,,,,,,,,,,,,,,,,52.0,,203.2166381
1196,[83],F70C30,44.596,21.629,7.015,21.789,1.582,0.49,1.369,0.672,0.0,0.0,0.0,0.0,0.0,93.0,217.0,,,,,1204.0,649.0,1853.0,2.65,2.64,122.0,16.20%,34.72%,49%,48.85714286,10.0,0.551152074,0.400468384,2.1,6.0,0.3,0.0,0.02,6.2,92.982,80.0,24.0,61.2397,61.7355,,60.4959,61.2397,,,61.7355,,62.4793,,,,,,,,,,,,,,,,,50.0,,216.1746381
1198,[84],G90C10,49.896,25.57,8.266,10.253,1.754,0.55,1.543,1.133,0.0,0.0,0.0,0.0,1.035,31.0,279.0,,,,,1204.0,649.0,1853.0,2.7,2.54,114.0,16.20%,34.72%,49%,57.0,10.0,0.551612903,0.5,2.1,6.0,0.3,0.0,0.02,6.2,93.8712,80.0,24.0,52.314,54.5455,,50.5785,52.314,,,54.5455,,57.7686,,60.0,,,,,,,,,,,,,,,,,167.7000667
1199,[84],G80C20,46.782,23.25,7.822,16.276,1.668,0.52,1.456,1.306,0.0,0.0,0.0,0.0,0.92,62.0,248.0,,,,,1204.0,649.0,1853.0,2.7,2.54,114.0,16.20%,34.72%,49%,57.0,10.0,0.551612903,0.5,2.1,6.0,0.3,0.0,0.02,6.2,93.8712,80.0,24.0,63.719,64.2149,,62.9752,63.719,,,64.2149,,65.2066,,66.5,,,,,,,,,,,,,,,,,193.6160667
1200,[84],G70C30,43.668,20.93,7.378,22.299,1.582,0.49,1.369,1.479,0.0,0.0,0.0,0.0,0.805,93.0,217.0,,,,,1204.0,649.0,1853.0,2.7,2.54,114.0,16.20%,34.72%,49%,57.0,10.0,0.551612903,0.5,2.1,6.0,0.3,0.0,0.02,6.2,93.8712,80.0,24.0,60.9917,61.4876,,60.2479,60.9917,,,61.4876,,61.9835,,63.0,,,,,,,,,,,,,,,,,219.5320667
1231,[89],10C1,46.78,22.52,9.15,2.24,1.33,0.89,4.09,0.9,1.05,0.17,0.0,0.0,3.57,,391.0,,,,,1111.0,721.0,1832.0,2.7,2.6,92.0,12.80%,25.50%,62%,75.0,7.5,0.427109974,0.815217391,2.0,4.7,0.3,0.0,0.0,0.0,109.264,70.0,65.0,22.5717,21.829,11.4587,,22.5717,,,21.829,,,,,,,,,,,,,,,,,,,16.7432,,895.0651
1232,[89],10C2,46.78,22.52,9.15,2.24,1.33,0.89,4.09,0.9,1.05,0.17,0.0,0.0,3.57,,380.0,,,,,1111.0,721.0,1832.0,2.7,2.6,89.0,12.80%,25.50%,62%,73.0,7.5,0.426315789,0.820224719,2.0,4.8,0.3,0.0,0.0,0.0,106.013,70.0,65.0,15.4909,16.6001,11.0445,,15.4909,,,16.6001,,,,,,,,,,,,,,,,,,,143.7185,,892.7921
1233,[89],10C3,46.78,22.52,9.15,2.24,1.33,0.89,4.09,0.9,1.05,0.17,0.0,0.0,3.57,,371.0,,,,,1111.0,721.0,1832.0,2.7,2.6,87.0,12.80%,25.50%,62%,72.0,7.5,0.428571429,0.827586207,2.0,4.9,0.3,0.0,0.0,0.0,104.079,70.0,65.0,12.8526,12.4803,8.40817,,12.8526,,,12.4803,,,,,,,,,,,,,,,,,,,164.216,,891.4616
1234,[89],10C4,46.78,22.52,9.15,2.24,1.33,0.89,4.09,0.9,1.05,0.17,0.0,0.0,3.57,,367.0,,,,,1145.0,742.0,1887.0,2.7,2.6,86.0,12.80%,25.50%,62%,71.0,7.5,0.427792916,0.825581395,2.0,5.1,0.3,0.0,0.0,0.0,102.762,70.0,65.0,21.0857,18.8635,13.308,,21.0857,,,18.8635,,,,,,,,,,,,,,,,,,,3.77142,,890.7751
1235,[89],10C5,46.78,22.52,9.15,2.24,1.33,0.89,4.09,0.9,1.05,0.17,0.0,0.0,3.57,,357.0,,,,,1145.0,742.0,1887.0,2.7,2.6,84.0,12.80%,25.50%,62%,69.0,7.5,0.428571429,0.821428571,2.0,5.3,0.3,0.0,0.0,0.0,100.128,70.0,65.0,14.7438,16.2253,10.6697,,14.7438,,,16.2253,,,,,,,,,,,,,,,,,,,38.1661,,888.8661
1236,[89],10C6,46.78,22.52,9.15,2.24,1.33,0.89,4.09,0.9,1.05,0.17,0.0,0.0,3.57,,348.0,,,,,1145.0,742.0,1887.0,2.7,2.6,82.0,12.80%,25.50%,62%,67.0,7.5,0.42816092,0.817073171,2.0,5.4,0.3,0.0,0.0,0.0,97.494,70.0,65.0,13.2147,11.7314,7.65918,,13.2147,,,11.7314,,,,,,,,,,,,,,,,,,,70.706,,886.9611
1237,[89],10C7,46.78,22.52,9.15,2.24,1.33,0.89,4.09,0.9,1.05,0.17,0.0,0.0,3.57,,355.0,,,,,1160.0,753.0,1913.0,2.7,2.6,84.0,12.80%,25.50%,62%,69.0,7.5,0.430985915,0.821428571,2.0,5.4,0.3,0.0,0.0,0.0,100.128,70.0,65.0,18.8496,20.3272,12.9217,,18.8496,,,20.3272,,,,,,,,,,,,,,,,,,,3.77731,,888.9829
1238,[89],10C8,46.78,22.52,9.15,2.24,1.33,0.89,4.09,0.9,1.05,0.17,0.0,0.0,3.57,,346.0,,,,,1160.0,753.0,1913.0,2.7,2.6,81.0,12.80%,25.50%,62%,67.0,7.5,0.427745665,0.827160494,2.0,5.5,0.3,0.0,0.0,0.0,96.877,70.0,65.0,15.0983,16.5798,9.54465,,15.0983,,,16.5798,,,,,,,,,,,,,,,,,,,15.9409,,886.7179
1239,[89],10C9,46.78,22.52,9.15,2.24,1.33,0.89,4.09,0.9,1.05,0.17,0.0,0.0,3.57,,337.0,,,,,1160.0,753.0,1913.0,2.7,2.6,79.0,12.80%,25.50%,62%,65.0,7.5,0.427299703,0.82278481,2.0,5.7,0.3,0.0,0.0,0.0,94.243,70.0,65.0,13.2046,10.2397,8.01941,,13.2046,,,10.2397,,,,,,,,,,,,,,,,,,,31.8171,,884.8129
1240,[89],8C1,43.31753149,20.27337531,7.400856423,10.49420655,2.446347607,0.921838791,3.461183879,1.071133501,0.974382872,0.136171285,0.0,0.0,3.337178841,,318.0,79.0,,,,1111.0,721.0,1832.0,2.7,2.6,93.0,12.80%,25.50%,62%,77.0,7.5,0.428211587,0.827956989,2.0,4.6,0.3,0.0,0.0,0.0,111.281,20.0,24.0,24.0438,38.8586,8.11786,,24.0438,,,38.8586,,,,,,,,,,,,,,,,,,,34.6022,,91.8901
1241,[89],8C2,43.30901554,20.26784974,7.396554404,10.51450777,2.449093264,0.921917098,3.459637306,1.071554404,0.974196891,0.136088083,0.0,0.0,3.336606218,,309.0,77.0,,,,1111.0,721.0,1832.0,2.7,2.6,91.0,12.80%,25.50%,62%,75.0,7.5,0.430051813,0.824175824,2.0,4.7,0.3,0.0,0.0,0.0,108.647,20.0,24.0,23.6128,38.4302,6.57833,,23.6128,,,38.4302,,,,,,,,,,,,,,,,,,,115.287,,89.8811
1242,[89],8C3,43.30925532,20.26800532,7.396675532,10.51393617,2.449015957,0.921914894,3.459680851,1.071542553,0.974202128,0.136090426,0.0,0.0,3.33662234,,301.0,75.0,,,,1111.0,721.0,1832.0,2.7,2.6,89.0,12.80%,25.50%,62%,73.0,7.5,0.430851064,0.820224719,2.0,4.9,0.3,0.0,0.0,0.0,106.013,20.0,24.0,21.7029,37.6314,6.14739,,21.7029,,,37.6314,,,,,,,,,,,,,,,,,,,49.6909,,87.8761
1243,[89],8C4,43.31896458,20.27430518,7.401580381,10.49079019,2.445885559,0.921825613,3.461444142,1.07106267,0.974414169,0.136185286,0.0,0.0,3.337275204,,294.0,73.0,,,,1111.0,721.0,1832.0,2.7,2.6,86.0,12.80%,25.50%,62%,71.0,7.5,0.427792916,0.825581395,2.0,5.0,0.3,0.0,0.0,0.0,102.762,20.0,24.0,18.3116,30.9016,4.60786,,18.3116,,,30.9016,,,,,,,,,,,,,,,,,,,191.461,,85.5151
1244,[89],8C5,43.29043956,20.2557967,7.38717033,10.55879121,2.455082418,0.922087912,3.456263736,1.072472527,0.973791209,0.135906593,0.0,0.0,3.335357143,,291.0,73.0,,,,1145.0,742.0,1887.0,2.7,2.6,85.0,12.80%,25.50%,62%,70.0,7.5,0.425824176,0.823529412,2.0,5.2,0.3,0.0,0.0,0.0,101.445,20.0,24.0,23.8589,40.5231,6.44899,,23.8589,,,40.5231,,,,,,,,,,,,,,,,,,,59.7318,,84.8326
1245,[89],8C6,43.29016949,20.25562147,7.387033898,10.55943503,2.455169492,0.922090395,3.456214689,1.072485876,0.973785311,0.135903955,0.0,0.0,3.335338983,,283.0,71.0,,,,1145.0,742.0,1887.0,2.7,2.6,83.0,12.80%,25.50%,62%,68.0,7.5,0.426553672,0.819277108,2.0,5.3,0.3,0.0,0.0,0.0,98.811,20.0,24.0,20.8303,35.2748,4.53656,,20.8303,,,35.2748,,,,,,,,,,,,,,,,,,,65.4169,,82.8276
1246,[89],8C7,43.3,20.262,7.392,10.536,2.452,0.922,3.458,1.072,0.974,0.136,0.0,0.0,3.336,,276.0,69.0,,,,1145.0,742.0,1887.0,2.7,2.6,81.0,12.80%,25.50%,62%,67.0,7.5,0.428985507,0.827160494,2.0,5.5,0.3,0.0,0.0,0.0,96.877,20.0,24.0,17.4339,30.0265,4.1031,,17.4339,,,30.0265,,,,,,,,,,,,,,,,,,,90.5464,,81.4011
1247,[89],8C8,43.30963989,20.26825485,7.396869806,10.51301939,2.448891967,0.921911357,3.459750693,1.071523546,0.974210526,0.136094183,0.0,0.0,3.336648199,,289.0,72.0,,,,1160.0,753.0,1913.0,2.7,2.6,85.0,12.80%,25.50%,62%,70.0,7.5,0.429362881,0.823529412,2.0,5.3,0.3,0.0,0.0,0.0,101.445,20.0,24.0,22.291,37.1083,6.36507,,22.291,,,37.1083,,,,,,,,,,,,,,,,,,,0.0,,84.8974
1248,[89],8C9,43.30991453,20.26843305,7.397008547,10.51236467,2.448803419,0.921908832,3.45980057,1.071509972,0.974216524,0.136096866,0.0,0.0,3.336666667,,281.0,70.0,,,,1160.0,753.0,1913.0,2.7,2.6,83.0,12.80%,25.50%,62%,68.0,7.5,0.43019943,0.819277108,2.0,5.5,0.3,0.0,0.0,0.0,98.811,20.0,24.0,22.2329,38.1614,6.30955,,22.2329,,,38.1614,,,,,,,,,,,,,,,,,,,19.917,,82.8924
1249,[89],8C10,43.32035088,20.27520468,7.402280702,10.48748538,2.445438596,0.921812865,3.461695906,1.070994152,0.974444444,0.13619883,0.0,0.0,3.337368421,,274.0,68.0,,,,1160.0,753.0,1913.0,2.7,2.6,81.0,12.80%,25.50%,62%,66.0,7.5,0.429824561,0.814814815,2.0,5.6,0.3,0.0,0.0,0.0,96.177,20.0,24.0,21.4342,34.0268,5.13786,,21.4342,,,34.0268,,,,,,,,,,,,,,,,,,,9.86133,,80.8914
1250,[89],8C11,43.28958084,20.25523952,7.386736527,10.56083832,2.455359281,0.922095808,3.456107784,1.07251497,0.973772455,0.135898204,0.0,0.0,3.335299401,,267.0,67.0,,,,1160.0,753.0,1913.0,2.7,2.6,79.0,12.80%,25.50%,62%,64.0,7.5,0.428143713,0.810126582,2.0,5.7,0.3,0.0,0.0,0.0,93.543,20.0,24.0,17.302,32.1143,3.9687,,17.302,,,32.1143,,,,,,,,,,,,,,,,,,,14.6234,,78.9424
1251,[89],6C1,39.82874372,18.00967337,5.638417085,18.81115578,3.571180905,0.953919598,2.82758794,1.243567839,0.898190955,0.102085427,0.0,0.0,3.10258794,,239.0,159.0,,,,1111.0,721.0,1832.0,2.7,2.6,94.0,12.80%,25.50%,62%,77.0,7.5,0.429648241,0.819148936,2.0,4.6,0.3,0.0,0.0,0.0,111.898,20.0,24.0,39.6162,60.0328,11.2842,,39.6162,,,60.0328,,,,,,,,,,,,,,,,,,,179.686,,96.0941
1252,[89],6C2,39.82908616,18.00989556,5.638590078,18.81033943,3.571070496,0.953916449,2.827650131,1.243550914,0.898198433,0.102088773,0.0,0.0,3.102610966,,230.0,153.0,,,,1111.0,721.0,1832.0,2.7,2.6,90.0,12.80%,25.50%,62%,74.0,7.5,0.428198433,0.822222222,2.0,4.8,0.3,0.0,0.0,0.0,107.33,20.0,24.0,36.3328,57.9994,6.75086,,36.3328,,,57.9994,,,,,,,,,,,,,,,,,,,213.101,,92.5826
1253,[89],6C3,39.82920635,18.00997354,5.638650794,18.81005291,3.571031746,0.953915344,2.827671958,1.243544974,0.898201058,0.102089947,0.0,0.0,3.102619048,,227.0,151.0,,,,1111.0,721.0,1832.0,2.7,2.6,89.0,12.80%,25.50%,62%,73.0,7.5,0.428571429,0.820224719,2.0,4.8,0.3,0.0,0.0,0.0,106.013,20.0,24.0,38.018,60.9332,8.01798,,38.018,,,60.9332,,,,,,,,,,,,,,,,,,,228.87,,91.5321
1254,[89],6C4,39.82958678,18.01022039,5.638842975,18.80914601,3.570909091,0.953911846,2.827741047,1.243526171,0.898209366,0.102093664,0.0,0.0,3.102644628,,218.0,145.0,,,,1111.0,721.0,1832.0,2.7,2.6,86.0,12.80%,25.50%,62%,70.0,7.5,0.429752066,0.813953488,2.0,5.0,0.3,0.0,0.0,0.0,102.062,20.0,24.0,32.6513,50.9846,10.986,,32.6513,,,50.9846,,,,,,,,,,,,,,,,,,,199.323,,88.3806
1255,[89],6C5,39.82,18.004,5.634,18.832,3.574,0.954,2.826,1.244,0.898,0.102,0.0,0.0,3.102,,219.0,146.0,,,,1145.0,742.0,1887.0,2.7,2.6,86.0,12.80%,25.50%,62%,70.0,7.5,0.42739726,0.813953488,2.0,5.2,0.3,0.0,0.0,0.0,102.062,20.0,24.0,40.3496,58.2677,9.93293,,40.3496,,,58.2677,,,,,,,,,,,,,,,,,,,54.7708,,88.7006
1256,[89],6C6,39.82,18.004,5.634,18.832,3.574,0.954,2.826,1.244,0.898,0.102,0.0,0.0,3.102,,216.0,144.0,,,,1145.0,742.0,1887.0,2.7,2.6,85.0,12.80%,25.50%,62%,69.0,7.5,0.427777778,0.811764706,2.0,5.2,0.3,0.0,0.0,0.0,100.745,20.0,24.0,41.2015,55.7848,8.70148,,41.2015,,,55.7848,,,,,,,,,,,,,,,,,,,99.2691,,87.6501
1257,[89],6C7,39.82,18.004,5.634,18.832,3.574,0.954,2.826,1.244,0.898,0.102,0.0,0.0,3.102,,213.0,142.0,,,,1145.0,742.0,1887.0,2.7,2.6,84.0,12.80%,25.50%,62%,69.0,7.5,0.430985915,0.821428571,2.0,5.3,0.3,0.0,0.0,0.0,100.128,20.0,24.0,37.0519,56.2186,9.13527,,37.0519,,,56.2186,,,,,,,,,,,,,,,,,,,218.77,,87.1741
1258,[89],6C8,39.83,18.01048851,5.639051724,18.80816092,3.570775862,0.953908046,2.827816092,1.243505747,0.898218391,0.102097701,0.0,0.0,3.102672414,,209.0,139.0,,,,1160.0,753.0,1913.0,2.7,2.6,82.0,12.80%,25.50%,62%,67.0,7.5,0.42816092,0.817073171,2.0,5.5,0.3,0.0,0.0,0.0,97.494,20.0,24.0,39.8202,56.9035,12.7354,,39.8202,,,56.9035,,,,,,,,,,,,,,,,,,,14.0013,,85.2579
1259,[89],6C9,39.79946903,17.99067847,5.623628319,18.88094395,3.580619469,0.954188791,2.822271386,1.245014749,0.897551622,0.10179941,0.0,0.0,3.100619469,,203.0,136.0,,,,1160.0,753.0,1913.0,2.7,2.6,80.0,12.80%,25.50%,62%,65.0,7.5,0.427728614,0.8125,2.0,5.6,0.3,0.0,0.0,0.0,94.86,20.0,24.0,37.353,55.6864,9.02112,,37.353,,,55.6864,,,,,,,,,,,,,,,,,,,94.5844,,83.2089
1260,[89],6C10,39.82,18.004,5.634,18.832,3.574,0.954,2.826,1.244,0.898,0.102,0.0,0.0,3.102,,198.0,132.0,,,,1160.0,753.0,1913.0,2.7,2.6,78.0,12.80%,25.50%,62%,64.0,7.5,0.43030303,0.820512821,2.0,5.8,0.3,0.0,0.0,0.0,92.926,20.0,24.0,21.9692,36.1373,1.13584,,21.9692,,,36.1373,,,,,,,,,,,,,,,,,,,149.242,,81.6864
1261,[89],3C1,34.59538462,14.61400531,2.994668435,31.28700265,5.258488064,1.00204244,1.877161804,1.502228117,0.783899204,0.050954907,0.0,0.0,2.750689655,,113.0,264.0,,,,1111.0,721.0,1832.0,2.7,2.6,89.0,12.80%,25.50%,62%,73.0,7.5,0.429708223,0.820224719,2.0,4.9,0.3,0.0,0.0,0.0,106.013,20.0,24.0,62.5427,77.3575,31.436,,62.5427,,,77.3575,,,,,,,,,,,,,,,,,,,128.505,,96.9521
1262,[89],3C2,34.61454039,14.62643454,3.004345404,31.24133705,5.252311978,1.001866295,1.880640669,1.501281337,0.784317549,0.051142061,0.0,0.0,2.751977716,,108.0,251.0,,,,1111.0,721.0,1832.0,2.7,2.6,84.0,12.80%,25.50%,62%,69.0,7.5,0.426183844,0.821428571,2.0,5.1,0.3,0.0,0.0,0.0,100.128,20.0,24.0,57.8903,70.8577,21.5984,,57.8903,,,70.8577,,,,,,,,,,,,,,,,,,,223.987,,92.1581
1263,[89],3C3,34.6,14.617,2.997,31.276,5.257,1.002,1.878,1.502,0.784,0.051,0.0,0.0,2.751,,105.0,245.0,,,,1111.0,721.0,1832.0,2.7,2.6,82.0,12.80%,25.50%,62%,68.0,7.5,0.428571429,0.829268293,2.0,5.2,0.3,0.0,0.0,0.0,98.194,20.0,24.0,51.8626,64.8256,28.8996,,51.8626,,,64.8256,,,,,,,,,,,,,,,,,,,219.412,,90.5396
1264,[89],3C4,34.59016949,14.61062147,2.992033898,31.29943503,5.260169492,1.002090395,1.876214689,1.502485876,0.783785311,0.050903955,0.0,0.0,2.750338983,,106.0,248.0,,,,1145.0,742.0,1887.0,2.7,2.6,83.0,12.80%,25.50%,62%,68.0,7.5,0.426553672,0.819277108,2.0,5.3,0.3,0.0,0.0,0.0,98.811,20.0,24.0,56.4726,70.5511,32.0282,,56.4726,,,70.5511,,,,,,,,,,,,,,,,,,,31.2841,,91.3236
1265,[89],3C5,34.5948368,14.61364985,2.994391691,31.28830861,5.258664688,1.002047478,1.877062315,1.502255193,0.78388724,0.050949555,0.0,0.0,2.750652819,,101.0,236.0,,,,1145.0,742.0,1887.0,2.7,2.6,79.0,12.80%,25.50%,62%,65.0,7.5,0.427299703,0.82278481,2.0,5.6,0.3,0.0,0.0,0.0,94.243,20.0,24.0,54.404,68.4825,18.8529,,54.404,,,68.4825,,,,,,,,,,,,,,,,,,,157.32,,87.5161
1266,[89],3C6,34.61586626,14.62729483,3.005015198,31.23817629,5.251884498,1.001854103,1.880881459,1.501215805,0.784346505,0.051155015,0.0,0.0,2.752066869,,99.0,230.0,,,,1145.0,742.0,1887.0,2.7,2.6,77.0,12.80%,25.50%,62%,63.0,7.5,0.425531915,0.818181818,2.0,5.7,0.3,0.0,0.0,0.0,91.609,20.0,24.0,54.2978,68.0015,27.2652,,54.2978,,,68.0015,,,,,,,,,,,,,,,,,,,128.669,,85.3271
1267,[89],3C7,34.60507289,14.62029155,2.999562682,31.26390671,5.255364431,1.001953353,1.878921283,1.501749271,0.784110787,0.051049563,0.0,0.0,2.751341108,,103.0,240.0,,,,1160.0,753.0,1913.0,2.7,2.6,81.0,12.80%,25.50%,62%,66.0,7.5,0.428571429,0.814814815,2.0,5.6,0.3,0.0,0.0,0.0,96.177,20.0,24.0,58.93,72.2589,34.1152,,58.93,,,72.2589,,,,,,,,,,,,,,,,,,,39.6162,,89.1514
1268,[89],3C8,34.61067485,14.62392638,3.002392638,31.25055215,5.253558282,1.00190184,1.87993865,1.501472393,0.784233129,0.051104294,0.0,0.0,2.751717791,,98.0,228.0,,,,1160.0,753.0,1913.0,2.7,2.6,77.0,12.80%,25.50%,62%,63.0,7.5,0.429447853,0.818181818,2.0,5.9,0.3,0.0,0.0,0.0,91.609,20.0,24.0,55.0228,66.8746,21.685,,55.0228,,,66.8746,,,,,,,,,,,,,,,,,,,64.7275,,85.3439
1269,[89],3C9,34.57811321,14.60279874,2.985943396,31.3281761,5.264056604,1.002201258,1.874025157,1.503081761,0.783522013,0.050786164,0.0,0.0,2.749528302,,95.0,223.0,,,,1160.0,753.0,1913.0,2.7,2.6,75.0,12.80%,25.50%,62%,61.0,7.5,0.427672956,0.813333333,2.0,6.0,0.3,0.0,0.0,0.0,88.975,20.0,24.0,50.1018,61.5788,14.5506,,50.1018,,,61.5788,,,,,,,,,,,,,,,,,,,64.7825,,83.2029
1297,[92],Batch A ambient,65.6,28.0,3.0,1.0,1.0,0.0,0.0,0.2,0.5,0.0,0.0,0.0,0.29,,405.0,,,,,1283.08,587.3,1870.38,2.58,2.62,70.88,14.70%,29.40%,55.90%,70.88,14.0,0.350024691,1.0,2.0,4.6,0.2,0.0,0.0,0.0,70.80912,24.0,24.0,8.33,14.66,,5.71,8.33,,,14.66,,,,,,,,,,,,,,,,,,,,,112.126336
1298,[92],Batch B ambient,56.8525,25.06,2.396,9.37,2.4475,0.0,0.0,0.6125,0.375,0.0,0.0,0.0,0.7425,,303.75,101.25,,,,1283.08,587.3,1870.38,2.58,2.62,70.88,14.70%,29.40%,55.90%,70.88,15.0,0.350024691,1.0,2.0,4.6,0.2,0.0,0.0,0.0,67.97392,24.0,24.0,25.48,32.64,,20.94,25.48,,,32.64,,,,,,,,,,,,,,,,,,,,,122.415744
1299,[92],Batch C ambient,52.424603,23.5717776,2.09026736,13.6065552,3.1801626,0.0,0.0,0.8212902,0.311728,0.0,0.0,0.0,1.2542775,,252.5,152.5,,,,1283.08,587.3,1870.38,2.58,2.62,70.88,14.70%,29.40%,55.90%,70.88,16.0,0.350024691,1.0,2.0,4.6,0.2,0.0,0.0,0.0,65.13872,24.0,24.0,33.12,39.52,,29.65,33.12,,,39.52,,,,,,,,,,,,,,,,,,,,,130.305152
1300,[92],Batch D ambient,39.3575,19.18,1.188,26.11,5.3425,0.0,0.0,1.4375,0.125,0.0,0.0,0.0,1.84546875,,101.25,303.75,,,,1283.08,587.3,1870.38,2.58,2.62,70.88,14.70%,29.40%,55.90%,70.88,17.0,0.350024691,1.0,2.0,4.6,0.2,0.0,0.0,0.0,62.30352,24.0,24.0,41.57,47.91,,37.55,41.57,,,47.91,,,,,,,,,,,,,,,,,,,,,142.99456
1301,[92],Batch E ambient,30.61,16.24,0.584,34.48,6.79,0.0,0.0,1.85,0.0,0.0,0.0,0.0,2.1,,,405.0,,,,1283.08,587.3,1870.38,2.58,2.62,70.88,14.70%,29.40%,55.90%,70.88,18.0,0.350024691,1.0,2.0,4.6,0.1,0.0,0.0,0.0,59.46832,24.0,24.0,43.75,47.98,,40.13,43.75,,,47.98,,,,,,,,,,,,,,,,,,,,,153.283968
1302,[92],Batch A oven,65.6,28.0,3.0,1.0,1.0,0.0,0.0,0.2,0.5,0.0,0.0,0.0,0.29,,405.0,,,,,1283.08,587.3,1870.38,2.58,2.62,70.88,14.70%,29.40%,55.90%,70.88,19.0,0.350024691,1.0,2.0,4.6,0.1,0.0,0.0,0.0,56.63312,60.0,24.0,14.89,19.33,,12.0,14.89,,,19.33,,,,,,,,,,,,,,,,,,,,,161.7317093
1303,[92],Batch B oven,56.8525,25.06,2.396,9.37,2.4475,0.0,0.0,0.6125,0.375,0.0,0.0,0.0,0.7425,,303.75,101.25,,,,1283.08,587.3,1870.38,2.58,2.62,70.88,14.70%,29.40%,55.90%,70.88,20.0,0.350024691,1.0,2.0,4.6,0.1,0.0,0.0,0.0,53.79792,60.0,24.0,38.33,41.04,,26.6,38.33,,,41.04,,,,,,,,,,,,,,,,,,,,,172.0211173
1304,[92],Batch C oven,52.424603,23.5717776,2.09026736,13.6065552,3.1801626,0.0,0.0,0.8212902,0.311728,0.0,0.0,0.0,1.2542775,,252.5,152.5,,,,1283.08,587.3,1870.38,2.58,2.62,70.88,14.70%,29.40%,55.90%,70.88,21.0,0.350024691,1.0,2.0,4.6,0.1,0.0,0.0,0.0,50.96272,60.0,24.0,40.07,43.24,,32.81,40.07,,,43.24,,,,,,,,,,,,,,,,,,,,,179.9105253
1305,[92],Batch D oven,39.3575,19.18,1.188,26.11,5.3425,0.0,0.0,1.4375,0.125,0.0,0.0,0.0,1.84546875,,101.25,303.75,,,,1283.08,587.3,1870.38,2.58,2.62,70.88,14.70%,29.40%,55.90%,70.88,22.0,0.350024691,1.0,2.0,4.6,0.1,0.0,0.0,0.0,48.12752,60.0,24.0,46.11,50.47,,40.56,46.11,,,50.47,,,,,,,,,,,,,,,,,,,,,192.5999333
1306,[92],Batch E oven,30.61,16.24,0.584,34.48,6.79,0.0,0.0,1.85,0.0,0.0,0.0,0.0,2.1,,,405.0,,,,1283.08,587.3,1870.38,2.58,2.62,70.88,14.70%,29.40%,55.90%,70.88,23.0,0.350024691,1.0,2.0,4.6,0.1,0.0,0.0,0.0,45.29232,60.0,24.0,48.49,53.11,,41.86,48.49,,,53.11,,,,,,,,,,,,,,,,,,,,,202.8893413
1309,[94],FA0-20,74.18,9.44,4.22,5.53,2.48,0.32,1.46,0.0,0.96,0.0,0.0,0.0,0.82,,459.0,,,,,1172.0,539.0,1711.0,,,142.8571429,15.40%,38.50%,46%,57.14285714,10.0,0.435729848,0.4,2.5,3.7,0.2,0.0,0.0,0.0,100.1428571,20.0,24.0,7.457624,11.38984,,,,,,,,,,,,,3.38983,,,9.32203,,13.2203,,14.2373,16.1017,,,,200.0,,105.2488
1310,[94],FA0-80,74.18,9.44,4.22,5.53,2.48,0.32,1.46,0.0,0.96,0.0,0.0,0.0,0.82,,459.0,,,,,1172.0,539.0,1711.0,,,142.8571429,15.40%,38.50%,46%,57.14285714,10.0,0.435729848,0.4,2.5,3.7,0.2,0.0,0.0,0.0,100.1428571,80.0,24.0,18.16952,20.47456,,,,,,,,,,,,,22.3729,,,22.7119,,23.0508,,25.5932,28.1356,,,,,,140.5404667
1311,[94],FA5-20,71.31974715,9.081439636,4.128362187,8.520014806,2.5036082,0.304,1.408867882,0.227790433,0.950268793,0.0,0.0,0.0,0.995400911,22.95,436.05,,,,,1172.0,539.0,1711.0,,,142.8571429,15.40%,38.50%,46%,57.14285714,10.0,0.435729848,0.4,2.5,3.7,0.2,0.0,0.0,0.0,100.1428571,20.0,24.0,13.69488,23.322,,,,,,,,,,,,,12.7119,,,17.1186,,24.0678,,29.1525,34.5763,,,,150.0,,124.435
1312,[94],FA5-80,71.31974715,9.081439636,4.128362187,8.520014806,2.5036082,0.304,1.408867882,0.227790433,0.950268793,0.0,0.0,0.0,0.995400911,22.95,436.05,,,,,1172.0,539.0,1711.0,,,142.8571429,15.40%,38.50%,46%,57.14285714,10.0,0.435729848,0.4,2.5,3.7,0.2,0.0,0.0,0.0,100.1428571,80.0,24.0,35.66104,42.16952,,,,,,,,,,,,,40.5085,,,44.5763,,45.0847,,52.7119,55.0847,,,,,,159.7266667
1313,[94],FA10-20,68.45949431,8.722879271,4.036724374,11.51002961,2.527216401,0.288,1.357735763,0.455580866,0.940537585,0.0,0.0,0.0,1.170801822,45.9,413.1,,,,,1172.0,539.0,1711.0,,,142.8571429,15.40%,38.50%,46%,57.14285714,10.0,0.435729848,0.4,2.5,3.7,0.2,0.0,0.0,0.0,100.1428571,20.0,24.0,13.42376,20.61016,,,,,,,,,,,,,8.47458,,,16.7797,,23.0508,,25.7627,33.3898,,,,120.0,,143.6212
1314,[94],FA10-80,68.45949431,8.722879271,4.036724374,11.51002961,2.527216401,0.288,1.357735763,0.455580866,0.940537585,0.0,0.0,0.0,1.170801822,45.9,413.1,,,,,1172.0,539.0,1711.0,,,142.8571429,15.40%,38.50%,46%,57.14285714,10.0,0.435729848,0.4,2.5,3.7,0.2,0.0,0.0,0.0,100.1428571,80.0,24.0,37.96608,40.5424,,,,,,,,,,,,,42.7119,,,47.4576,,48.6441,,50.678,52.0339,,,,,,178.9128667
1337,[96],8M1,65.6,26.53,5.49,0.31,0.76,0.36,0.23,0.31,0.0,0.0,0.0,0.0,0.41,,430.0,,,,,1243.0,533.0,1776.0,2.78,2.73,138.0,16.95%,35.06%,47.99%,56.0,8.0,0.451162791,0.405797101,2.1,4.1,0.3,0.0,0.02,8.6,109.4662,60.0,27.0,27.1075,31.0558,,20.9327,27.1075,,,31.0558,,,,,,,,,,,,,,,,,,,114.921,,132.8679333
1338,[96],8M2,65.6,26.53,5.49,0.31,0.76,0.36,0.23,0.31,0.0,0.0,0.0,0.0,0.41,,397.0,,,,,1277.0,547.0,1824.0,2.78,2.73,128.0,16.95%,35.06%,47.99%,51.0,8.0,0.450881612,0.3984375,2.1,4.6,0.3,0.0,0.02,7.94,100.8712,60.0,27.0,28.529,32.6797,,22.3542,28.529,,,32.6797,,,,,,,,,,,,,,,,,,,109.841,,125.0615333
1339,[96],8M3,65.6,26.53,5.49,0.31,0.76,0.36,0.23,0.31,0.0,0.0,0.0,0.0,0.41,,364.0,,,,,1311.0,562.0,1873.0,2.78,2.73,117.0,16.95%,35.06%,47.99%,46.0,8.0,0.447802198,0.393162393,2.1,5.1,0.3,0.0,0.02,7.28,91.7963,60.0,27.0,29.5457,32.9878,,23.1685,29.5457,,,32.9878,,,,,,,,,,,,,,,,,,,80.0,,116.8999333
1340,[96],8M4,65.6,26.53,5.49,0.31,0.76,0.36,0.23,0.31,0.0,0.0,0.0,0.0,0.41,,331.0,,,,,1344.0,576.0,1920.0,2.78,2.73,106.0,16.95%,35.06%,47.99%,42.0,8.0,0.447129909,0.396226415,2.1,5.8,0.3,0.0,0.02,6.62,83.4014,60.0,27.0,26.5138,31.0693,,21.5535,26.5138,,,31.0693,,,,,,,,,,,,,,,,,,,74.9206,,109.3415333
1341,[96],8M5,65.6,26.53,5.49,0.31,0.76,0.36,0.23,0.31,0.0,0.0,0.0,0.0,0.41,,298.0,,,,,1377.0,590.0,1967.0,2.78,2.73,96.0,16.95%,35.06%,47.99%,38.0,8.0,0.44966443,0.395833333,2.1,6.6,0.3,0.0,0.02,5.96,75.4864,60.0,27.0,24.4939,27.5311,,19.635,24.4939,,,27.5311,,,,,,,,,,,,,,,,,,,44.7619,,102.1431333
1342,[96],10M1,65.6,26.53,5.49,0.31,0.76,0.36,0.23,0.31,0.0,0.0,0.0,0.0,0.41,,430.0,,,,,1243.0,533.0,1776.0,2.78,2.73,138.0,16.95%,35.06%,47.99%,55.0,10.0,0.448837209,0.398550725,2.1,4.1,0.2,0.0,0.02,8.6,104.3862,60.0,27.0,30.9104,33.9639,,25.3719,30.9104,,,33.9639,,,,,,,,,,,,,,,,,,,114.921,,140.6811333
1343,[96],10M2,65.6,26.53,5.49,0.31,0.76,0.36,0.23,0.31,0.0,0.0,0.0,0.0,0.41,,397.0,,,,,1277.0,547.0,1824.0,2.78,2.73,128.0,16.95%,35.06%,47.99%,51.0,10.0,0.450881612,0.3984375,2.1,4.6,0.2,0.0,0.02,7.94,96.7912,60.0,27.0,32.0528,35.6706,,26.0619,32.0528,,,35.6706,,,,,,,,,,,,,,,,,,,109.841,,132.8747333
1344,[96],10M3,65.6,26.53,5.49,0.31,0.76,0.36,0.23,0.31,0.0,0.0,0.0,0.0,0.41,,364.0,,,,,1311.0,562.0,1873.0,2.78,2.73,117.0,16.95%,35.06%,47.99%,47.0,10.0,0.450549451,0.401709402,2.1,5.1,0.2,0.0,0.02,7.28,88.7163,60.0,27.0,32.5172,36.5875,,27.0916,32.5172,,,36.5875,,,,,,,,,,,,,,,,,,,80.0,,124.7131333
1345,[96],10M4,65.6,26.53,5.49,0.31,0.76,0.36,0.23,0.31,0.0,0.0,0.0,0.0,0.41,,331.0,,,,,1344.0,576.0,1920.0,2.78,2.73,106.0,16.95%,35.06%,47.99%,42.0,10.0,0.447129909,0.396226415,2.1,5.8,0.2,0.0,0.02,6.62,80.0414,60.0,27.0,29.9312,33.5492,,25.5219,29.9312,,,33.5492,,,,,,,,,,,,,,,,,,,74.9206,,115.7759333
1346,[96],10M5,65.6,26.53,5.49,0.31,0.76,0.36,0.23,0.31,0.0,0.0,0.0,0.0,0.41,,298.0,,,,,1377.0,590.0,1967.0,2.78,2.73,96.0,16.95%,35.06%,47.99%,38.0,10.0,0.44966443,0.395833333,2.1,6.6,0.2,0.0,0.02,5.96,72.4464,60.0,27.0,26.5536,32.997,,21.4669,26.5536,,,32.997,,,,,,,,,,,,,,,,,,,44.7619,,107.9647333
1347,[96],12M1,65.6,26.53,5.49,0.31,0.76,0.36,0.23,0.31,0.0,0.0,0.0,0.0,0.41,,430.0,,,,,1243.0,533.0,1776.0,2.78,2.73,138.0,16.95%,35.06%,47.99%,55.0,12.0,0.448837209,0.398550725,2.1,4.1,0.2,0.0,0.02,8.6,99.9862,60.0,27.0,31.035,36.1281,,25.0408,31.035,,,36.1281,,,,,,,,,,,,,,,,,,,114.921,,149.1071333
1348,[96],12M2,65.6,26.53,5.49,0.31,0.76,0.36,0.23,0.31,0.0,0.0,0.0,0.0,0.41,,397.0,,,,,1277.0,547.0,1824.0,2.78,2.73,128.0,16.95%,35.06%,47.99%,50.0,12.0,0.44836272,0.390625,2.1,4.6,0.2,0.0,0.02,7.94,92.1912,60.0,27.0,33.1071,38.6522,,26.5465,33.1071,,,38.6522,,,,,,,,,,,,,,,,,,,109.841,,139.7687333
1349,[96],12M3,65.6,26.53,5.49,0.31,0.76,0.36,0.23,0.31,0.0,0.0,0.0,0.0,0.41,,364.0,,,,,1311.0,562.0,1873.0,2.78,2.73,117.0,16.95%,35.06%,47.99%,47.0,12.0,0.450549451,0.401709402,2.1,5.1,0.2,0.0,0.02,7.28,84.9563,60.0,27.0,33.7096,37.219,,27.1497,33.7096,,,37.219,,,,,,,,,,,,,,,,,,,80.0,,131.9135333
1350,[96],12M4,65.6,26.53,5.49,0.31,0.76,0.36,0.23,0.31,0.0,0.0,0.0,0.0,0.41,,331.0,,,,,1344.0,576.0,1920.0,2.78,2.73,106.0,16.95%,35.06%,47.99%,42.0,12.0,0.447129909,0.396226415,2.1,5.8,0.2,0.0,0.02,6.62,76.6814,60.0,27.0,32.1652,35.2233,,25.154,32.1652,,,35.2233,,,,,,,,,,,,,,,,,,,74.9206,,122.2103333
1351,[96],12M5,65.6,26.53,5.49,0.31,0.76,0.36,0.23,0.31,0.0,0.0,0.0,0.0,0.41,,298.0,,,,,1377.0,590.0,1967.0,2.78,2.73,96.0,16.95%,35.06%,47.99%,158.0,12.0,0.852348993,1.645833333,2.1,6.6,0.4,0.0,0.02,5.96,131.8064,60.0,27.0,29.1515,32.21,,22.8165,29.1515,,,32.21,,,,,,,,,,,,,,,,,,,44.7619,,224.0903333
1352,[96],14M1,65.6,26.53,5.49,0.31,0.76,0.36,0.23,0.31,0.0,0.0,0.0,0.0,0.41,,430.0,,,,,1243.0,533.0,1776.0,2.78,2.73,138.0,16.95%,35.06%,47.99%,55.0,14.0,0.448837209,0.398550725,2.1,4.1,0.2,0.0,0.02,8.6,95.5862,60.0,27.0,32.5843,37.9775,,26.5169,32.5843,,,37.9775,,,,,,,,,,,,,,,,,,,114.921,,157.5331333
1353,[96],14M2,65.6,26.53,5.49,0.31,0.76,0.36,0.23,0.31,0.0,0.0,0.0,0.0,0.41,,397.0,,,,,1277.0,547.0,1824.0,2.78,2.73,128.0,16.95%,35.06%,47.99%,51.0,14.0,0.450881612,0.3984375,2.1,4.6,0.2,0.0,0.02,7.94,88.6312,60.0,27.0,34.0449,39.1011,,27.4157,34.0449,,,39.1011,,,,,,,,,,,,,,,,,,,109.841,,148.5011333
1354,[96],14M3,65.6,26.53,5.49,0.31,0.76,0.36,0.23,0.31,0.0,0.0,0.0,0.0,0.41,,364.0,,,,,1311.0,562.0,1873.0,2.78,2.73,117.0,16.95%,35.06%,47.99%,47.0,14.0,0.450549451,0.401709402,2.1,5.1,0.2,0.0,0.02,7.28,81.1963,60.0,27.0,35.0562,37.9775,,28.9888,35.0562,,,37.9775,,,,,,,,,,,,,,,,,,,80.0,,139.1139333
1355,[96],14M4,65.6,26.53,5.49,0.31,0.76,0.36,0.23,0.31,0.0,0.0,0.0,0.0,0.41,,331.0,,,,,1344.0,576.0,1920.0,2.78,2.73,106.0,16.95%,35.06%,47.99%,42.0,14.0,0.447129909,0.396226415,2.1,5.8,0.2,0.0,0.02,6.62,73.3214,60.0,27.0,33.0337,36.5169,,26.5169,33.0337,,,36.5169,,,,,,,,,,,,,,,,,,,74.9206,,128.6447333
1356,[96],14M5,65.6,26.53,5.49,0.31,0.76,0.36,0.23,0.31,0.0,0.0,0.0,0.0,0.41,,298.0,,,,,1377.0,590.0,1967.0,2.78,2.73,96.0,16.95%,35.06%,47.99%,38.0,14.0,0.44966443,0.395833333,2.1,6.6,0.2,0.0,0.02,5.96,66.3664,60.0,27.0,30.5618,32.0225,,27.4157,30.5618,,,32.0225,,,,,,,,,,,,,,,,,,,44.7619,,119.6079333
1357,[96],8M21,65.6,26.53,5.49,0.31,0.76,0.36,0.23,0.31,0.0,0.0,0.0,0.0,0.41,,397.0,,,,,1277.0,547.0,1824.0,2.78,2.73,128.0,16.95%,35.06%,47.99%,51.0,8.0,0.450881612,0.3984375,2.1,4.6,0.3,0.0,0.02,7.94,100.8712,60.0,27.0,23.5624,24.5319,,22.5922,23.5624,,,24.5319,,,,,,,,,,,,,,,,,,,109.841,,125.0615333
1358,[96],8M22,65.6,26.53,5.49,0.31,0.76,0.36,0.23,0.31,0.0,0.0,0.0,0.0,0.41,,397.0,,,,,1277.0,547.0,1824.0,2.78,2.73,128.0,16.95%,35.06%,47.99%,51.0,8.0,0.450881612,0.3984375,2.1,4.6,0.3,0.0,0.02,7.94,100.8712,70.0,27.0,25.622,28.6809,,26.0355,25.622,,,28.6809,,,,,,,,,,,,,,,,,,,109.841,,131.4782
1359,[96],8M23,65.6,26.53,5.49,0.31,0.76,0.36,0.23,0.31,0.0,0.0,0.0,0.0,0.41,,397.0,,,,,1277.0,547.0,1824.0,2.78,2.73,128.0,16.95%,35.06%,47.99%,51.0,8.0,0.450881612,0.3984375,2.1,4.6,0.3,0.0,0.02,7.94,100.8712,80.0,27.0,31.683,32.7567,,30.1794,31.683,,,32.7567,,,,,,,,,,,,,,,,,,,109.841,,137.8948667
1360,[96],8M24,65.6,26.53,5.49,0.31,0.76,0.36,0.23,0.31,0.0,0.0,0.0,0.0,0.41,,397.0,,,,,1277.0,547.0,1824.0,2.78,2.73,128.0,16.95%,35.06%,47.99%,51.0,8.0,0.450881612,0.3984375,2.1,4.6,0.3,0.0,0.02,7.94,100.8712,90.0,27.0,32.8504,34.2404,,31.7113,32.8504,,,34.2404,,,,,,,,,,,,,,,,,,,109.841,,144.3115333
1361,[96],8M25,65.6,26.53,5.49,0.31,0.76,0.36,0.23,0.31,0.0,0.0,0.0,0.0,0.41,,397.0,,,,,1277.0,547.0,1824.0,2.78,2.73,128.0,16.95%,35.06%,47.99%,51.0,8.0,0.450881612,0.3984375,2.1,4.6,0.3,0.0,0.02,7.94,100.8712,100.0,27.0,36.2887,34.3915,,35.8532,36.2887,,,34.3915,,,,,,,,,,,,,,,,,,,109.841,,150.7282
1362,[96],10M21,65.6,26.53,5.49,0.31,0.76,0.36,0.23,0.31,0.0,0.0,0.0,0.0,0.41,,397.0,,,,,1277.0,547.0,1824.0,2.78,2.73,128.0,16.95%,35.06%,47.99%,51.0,10.0,0.450881612,0.3984375,2.1,4.6,0.2,0.0,0.02,7.94,96.7912,60.0,27.0,27.0467,27.4779,,26.0741,27.0467,,,27.4779,,,,,,,,,,,,,,,,,,,109.841,,132.8747333
1363,[96],10M22,65.6,26.53,5.49,0.31,0.76,0.36,0.23,0.31,0.0,0.0,0.0,0.0,0.41,,397.0,,,,,1277.0,547.0,1824.0,2.78,2.73,128.0,16.95%,35.06%,47.99%,51.0,10.0,0.450881612,0.3984375,2.1,4.6,0.2,0.0,0.02,7.94,96.7912,70.0,27.0,28.0126,32.2257,,29.1037,28.0126,,,32.2257,,,,,,,,,,,,,,,,,,,109.841,,139.2914
1364,[96],10M23,65.6,26.53,5.49,0.31,0.76,0.36,0.23,0.31,0.0,0.0,0.0,0.0,0.41,,397.0,,,,,1277.0,547.0,1824.0,2.78,2.73,128.0,16.95%,35.06%,47.99%,51.0,10.0,0.450881612,0.3984375,2.1,4.6,0.2,0.0,0.02,7.94,96.7912,80.0,27.0,33.5223,34.4945,,33.0919,33.5223,,,34.4945,,,,,,,,,,,,,,,,,,,109.841,,145.7080667
1365,[96],10M24,65.6,26.53,5.49,0.31,0.76,0.36,0.23,0.31,0.0,0.0,0.0,0.0,0.41,,397.0,,,,,1277.0,547.0,1824.0,2.78,2.73,128.0,16.95%,35.06%,47.99%,51.0,10.0,0.450881612,0.3984375,2.1,4.6,0.2,0.0,0.02,7.94,96.7912,90.0,27.0,35.5522,35.9824,,32.5333,35.5522,,,35.9824,,,,,,,,,,,,,,,,,,,109.841,,152.1247333
1366,[96],10M25,65.6,26.53,5.49,0.31,0.76,0.36,0.23,0.31,0.0,0.0,0.0,0.0,0.41,,397.0,,,,,1277.0,547.0,1824.0,2.78,2.73,128.0,16.95%,35.06%,47.99%,51.0,10.0,0.450881612,0.3984375,2.1,4.6,0.2,0.0,0.02,7.94,96.7912,100.0,27.0,38.4736,37.8173,,37.5002,38.4736,,,37.8173,,,,,,,,,,,,,,,,,,,109.841,,158.5414
1367,[96],12M21,65.6,26.53,5.49,0.31,0.76,0.36,0.23,0.31,0.0,0.0,0.0,0.0,0.41,,397.0,,,,,1277.0,547.0,1824.0,2.78,2.73,128.0,16.95%,35.06%,47.99%,51.0,12.0,0.450881612,0.3984375,2.1,4.6,0.2,0.0,0.02,7.94,92.7112,60.0,27.0,27.7987,29.434,,27.2956,27.7987,,,29.434,,,,,,,,,,,,,,,,,,,109.841,,140.6879333
1368,[96],12M22,65.6,26.53,5.49,0.31,0.76,0.36,0.23,0.31,0.0,0.0,0.0,0.0,0.41,,397.0,,,,,1277.0,547.0,1824.0,2.78,2.73,128.0,16.95%,35.06%,47.99%,51.0,12.0,0.450881612,0.3984375,2.1,4.6,0.2,0.0,0.02,7.94,92.7112,70.0,27.0,29.434,33.8365,,30.4403,29.434,,,33.8365,,,,,,,,,,,,,,,,,,,109.841,,147.1046
1369,[96],12M23,65.6,26.53,5.49,0.31,0.76,0.36,0.23,0.31,0.0,0.0,0.0,0.0,0.41,,397.0,,,,,1277.0,547.0,1824.0,2.78,2.73,128.0,16.95%,35.06%,47.99%,51.0,12.0,0.450881612,0.3984375,2.1,4.6,0.2,0.0,0.02,7.94,92.7112,80.0,27.0,35.8491,36.478,,35.0943,35.8491,,,36.478,,,,,,,,,,,,,,,,,,,109.841,,153.5212667
1370,[96],12M24,65.6,26.53,5.49,0.31,0.76,0.36,0.23,0.31,0.0,0.0,0.0,0.0,0.41,,397.0,,,,,1277.0,547.0,1824.0,2.78,2.73,128.0,16.95%,35.06%,47.99%,51.0,12.0,0.450881612,0.3984375,2.1,4.6,0.2,0.0,0.02,7.94,92.7112,90.0,27.0,38.9937,40.5031,,35.0943,38.9937,,,40.5031,,,,,,,,,,,,,,,,,,,109.841,,159.9379333
1371,[96],12M25,65.6,26.53,5.49,0.31,0.76,0.36,0.23,0.31,0.0,0.0,0.0,0.0,0.41,,397.0,,,,,1277.0,547.0,1824.0,2.78,2.73,128.0,16.95%,35.06%,47.99%,51.0,12.0,0.450881612,0.3984375,2.1,4.6,0.2,0.0,0.02,7.94,92.7112,100.0,27.0,42.5157,40.8805,,41.0063,42.5157,,,40.8805,,,,,,,,,,,,,,,,,,,109.841,,166.3546
1372,[96],14M21,65.6,26.53,5.49,0.31,0.76,0.36,0.23,0.31,0.0,0.0,0.0,0.0,0.41,,397.0,,,,,1277.0,547.0,1824.0,2.78,2.73,128.0,16.95%,35.06%,47.99%,51.0,14.0,0.450881612,0.3984375,2.1,4.6,0.2,0.0,0.02,7.94,88.6312,60.0,27.0,27.0631,28.0907,,26.1497,27.0631,,,28.0907,,,,,,,,,,,,,,,,,,,109.841,,148.5011333
1373,[96],14M22,65.6,26.53,5.49,0.31,0.76,0.36,0.23,0.31,0.0,0.0,0.0,0.0,0.41,,397.0,,,,,1277.0,547.0,1824.0,2.78,2.73,128.0,16.95%,35.06%,47.99%,51.0,14.0,0.450881612,0.3984375,2.1,4.6,0.2,0.0,0.02,7.94,88.6312,70.0,27.0,29.1242,33.3548,,29.6869,29.1242,,,33.3548,,,,,,,,,,,,,,,,,,,109.841,,154.9178
1374,[96],14M23,65.6,26.53,5.49,0.31,0.76,0.36,0.23,0.31,0.0,0.0,0.0,0.0,0.41,,397.0,,,,,1277.0,547.0,1824.0,2.78,2.73,128.0,16.95%,35.06%,47.99%,51.0,14.0,0.450881612,0.3984375,2.1,4.6,0.2,0.0,0.02,7.94,88.6312,80.0,27.0,35.1813,35.1859,,33.7003,35.1813,,,35.1859,,,,,,,,,,,,,,,,,,,109.841,,161.3344667
1375,[96],14M24,65.6,26.53,5.49,0.31,0.76,0.36,0.23,0.31,0.0,0.0,0.0,0.0,0.41,,397.0,,,,,1277.0,547.0,1824.0,2.78,2.73,128.0,16.95%,35.06%,47.99%,51.0,14.0,0.450881612,0.3984375,2.1,4.6,0.2,0.0,0.02,7.94,88.6312,90.0,27.0,38.854,39.7682,,34.1682,38.854,,,39.7682,,,,,,,,,,,,,,,,,,,109.841,,167.7511333
1376,[96],14M25,65.6,26.53,5.49,0.31,0.76,0.36,0.23,0.31,0.0,0.0,0.0,0.0,0.41,,397.0,,,,,1277.0,547.0,1824.0,2.78,2.73,128.0,16.95%,35.06%,47.99%,51.0,14.0,0.450881612,0.3984375,2.1,4.6,0.2,0.0,0.02,7.94,88.6312,100.0,27.0,41.3677,40.3513,,40.7952,41.3677,,,40.3513,,,,,,,,,,,,,,,,,,,109.841,,174.1678
1382,[97],SFGC-6,43.2,24.45,0.0,20.06,3.795,0.295,0.905,1.41,1.475,0.11,0.0,0.0,0.0,,200.0,200.0,,,,1074.0,716.0,1790.0,2.53,2.34,93.0,8.90%,32.10%,59.00%,,12.0,0.2325,0.0,3.6,4.5,0.4,102.0,0.0,0.0,156.87,24.0,24.0,44.0,52.56,,,,,,,,,,,,,38.0,,,55.0,,,,65.7,,72.5,,,,,81.997
1383,[97],SFGC-7,43.2,24.45,0.0,20.06,3.795,0.295,0.905,1.41,1.475,0.11,0.0,0.0,0.0,,200.0,200.0,,,,1050.0,700.0,1750.0,2.53,2.34,93.0,8.90%,32.10%,59.00%,,12.0,0.2325,0.0,3.6,4.4,0.5,142.0,0.0,0.0,196.87,24.0,24.0,28.0,33.84,,,,,,,,,,,,,16.0,,,35.0,,,,42.3,,52.5,,,,,81.805
1384,[97],SFGC-8,38.5,19.625,0.0,29.43,5.4425,0.2725,0.6725,1.95,1.3525,0.08,0.0,0.0,0.0,,100.0,300.0,,,,1068.0,712.0,1780.0,2.53,2.34,74.0,8.90%,32.10%,59.00%,,12.0,0.185,0.0,3.6,4.5,0.4,133.0,0.0,0.0,176.66,24.0,24.0,25.6,41.68,,,,,,,,,,,,,28.0,,,32.0,,,,52.1,,65.0,,,,,74.164
1385,[97],SFGC-9,33.8,14.8,0.0,38.8,7.09,0.25,0.44,2.49,1.23,0.05,0.0,0.0,0.0,,,400.0,,,,1068.0,712.0,1780.0,2.53,2.34,74.0,8.90%,32.10%,59.00%,,12.0,0.185,0.0,3.6,4.5,0.4,133.0,0.0,0.0,176.66,24.0,24.0,36.0,50.48,,,,,,,,,,,,,37.5,,,45.0,,,,63.1,,79.0,,,,,78.964
1386,[98],A10,51.593,25.134,1.526,7.045,9.34,0.709,2.368,0.686,0.853,0.0,0.0,0.0,0.0,,360.0,40.0,,,,1197.0,644.0,1841.0,,,107.0,15.36%,30.71%,54%,53.0,10.0,0.4,0.495327103,2.0,4.6,0.2,0.0,0.01,4.0,91.9051,25.0,20.0,12.0073,21.7153,4.85401,,12.0073,17.6277,,21.7153,23.7591,,,,,,,,,,,,,,,,,,229.541,137.705,98.9948
1387,[98],A15,50.7695,24.491,1.464,8.7425,9.235,0.6835,2.267,0.749,0.8495,0.0,0.0,0.0,0.0,,340.0,60.0,,,,1200.0,646.0,1846.0,,,107.0,15.36%,30.71%,54%,53.0,10.0,0.4,0.495327103,2.0,4.6,0.2,0.0,0.01,4.0,91.9051,25.0,20.0,15.8394,29.3796,9.45255,,15.8394,22.7372,,29.3796,31.1679,,,,,,,,,,,,,,,,,,218.135,134.754,99.9788
1388,[98],A20,49.946,23.848,1.402,10.44,9.13,0.658,2.166,0.812,0.846,0.0,0.0,0.0,0.0,,320.0,80.0,,,,1203.0,646.0,1849.0,,,107.0,15.36%,30.71%,54%,53.0,10.0,0.4,0.495327103,2.0,4.6,0.2,0.0,0.01,4.0,91.9051,25.0,20.0,26.5693,41.8978,12.5182,,26.5693,31.4234,,41.8978,46.7518,,,,,,,,,,,,,,,,,,191.149,132.295,100.9532
1389,[98],A25,49.1225,23.205,1.34,12.1375,9.025,0.6325,2.065,0.875,0.8425,0.0,0.0,0.0,0.0,,300.0,100.0,,,,1207.0,650.0,1857.0,,,107.0,15.36%,30.71%,54%,53.0,10.0,0.4,0.495327103,2.0,4.6,0.2,0.0,0.01,4.0,91.9051,25.0,20.0,31.4234,46.7518,16.3504,,31.4234,38.0657,,46.7518,50.5839,,,,,,,,,,,,,,,,,,174.004,126.393,101.9516
1390,[98],A30,48.299,22.562,1.278,13.835,8.92,0.607,1.964,0.938,0.839,0.0,0.0,0.0,0.0,,280.0,120.0,,,,1210.0,652.0,1862.0,,,107.0,15.36%,30.71%,54%,53.0,10.0,0.4,0.495327103,2.0,4.7,0.2,0.0,0.01,4.0,91.9051,25.0,20.0,36.5328,56.4599,17.1168,,36.5328,48.0292,,56.4599,62.0803,,,,,,,,,,,,,,,,,,170.791,123.443,102.9356
1391,[98],B15,50.7695,24.491,1.464,8.7425,9.235,0.6835,2.267,0.749,0.8495,0.0,0.0,0.0,0.0,,340.0,60.0,,,,1200.0,646.0,1846.0,,,107.0,15.36%,30.71%,54%,53.0,12.0,0.4,0.495327103,2.0,4.6,0.2,0.0,0.01,4.0,87.6651,25.0,20.0,19.0123,33.8272,7.90123,,19.0123,25.4321,,33.8272,,,,,,,,,,,,,,,,,,,145.449,120.492,108.0984
1392,[98],B20,49.946,23.848,1.402,10.44,9.13,0.658,2.166,0.812,0.846,0.0,0.0,0.0,0.0,,320.0,80.0,,,,1203.0,648.0,1851.0,,,107.0,15.36%,30.71%,54%,53.0,12.0,0.4,0.495327103,2.0,4.6,0.2,0.0,0.01,4.0,87.6651,25.0,20.0,26.9136,45.1852,13.5802,,26.9136,38.2716,,45.1852,,,,,,,,,,,,,,,,,,,70.1059,110.656,109.0824
1393,[98],B25,49.1225,23.205,1.34,12.1375,9.025,0.6325,2.065,0.875,0.8425,0.0,0.0,0.0,0.0,,300.0,100.0,,,,1222.0,658.0,1880.0,,,107.0,15.36%,30.71%,54%,53.0,12.0,0.4,0.495327103,2.0,4.7,0.2,0.0,0.01,4.0,87.6651,25.0,20.0,38.7654,57.284,21.4815,,38.7654,46.1728,,57.284,,,,,,,,,,,,,,,,,,,50.4971,102.295,110.1816
1394,[98],C15,50.7695,24.491,1.464,8.7425,9.235,0.6835,2.267,0.749,0.8495,0.0,0.0,0.0,0.0,,340.0,60.0,,,,1209.0,651.0,1860.0,,,93.0,15.36%,30.71%,54%,47.0,10.0,0.35,0.505376344,2.0,4.7,0.2,0.0,0.01,4.0,80.7549,25.0,20.0,18.3857,29.6205,5.87575,,18.3857,25.9865,,29.6205,,,,,,,,,,,,,,,,,,,78.4336,82.1311,90.41
1395,[98],C20,49.946,23.848,1.402,10.44,9.13,0.658,2.166,0.812,0.846,0.0,0.0,0.0,0.0,,320.0,80.0,,,,1227.0,661.0,1888.0,,,93.0,15.36%,30.71%,54%,47.0,10.0,0.35,0.505376344,2.0,4.7,0.2,0.0,0.01,4.0,80.7549,25.0,20.0,26.8165,41.1887,9.9934,,26.8165,34.6144,,41.1887,,,,,,,,,,,,,,,,,,,73.5803,75.2459,91.5044
1396,[98],C25,49.1225,23.205,1.34,12.1375,9.025,0.6325,2.065,0.875,0.8425,0.0,0.0,0.0,0.0,,300.0,100.0,,,,1246.0,671.0,1917.0,,,93.0,15.36%,30.71%,54%,47.0,10.0,0.35,0.505376344,2.0,4.8,0.2,0.0,0.01,4.0,80.7549,25.0,20.0,33.4837,48.6402,17.2483,,33.4837,41.4767,,48.6402,,,,,,,,,,,,,,,,,,,67.0921,71.3115,92.6036
